Repository: mirai-innovation/smart-tissues-gui

# smart-tissues-gui
Programa Enfutech Mirai Innovation

Folder "DataConvert" :
To tranforms PDF to txt we have to use the program pdftotxt.py in the same folder it only transform all the pdf in the DataPDF folder to txt files.

Then to create the model or train it, use the Modelo\Trainmodel.py, please read the  line 7 and 8, you only need to modify this lines to changes the model or the data to train the model, but you can just add the new data to the data.json file just following the json format that is include

to run program that get the csv, you just run the textspliv2.py without modificate any file from any folder, this program will trow a csv in the folder extracted_sections.

if you want to update the csv from the web page, you just have to changes the file named datos.csv in the next direction:
smts\static\ 

changes the existent file with thew new one

Steps to run the web pages:
run the following commands in the terminal of the project
1.- smarttissuesENV\Scripts\activatettissuesENV
2.- py .\smts\manage.py runserver

File: smarttissues/smts/static/database.csv (part 1 of 4)
DOI,Printer ,Model,Bioink ,,,,,,,,,,,,Cell composition,,Needle ,,,Pressure ,,,,Temperature (°C),,,,Speed (mm/s),,Flow adjustment (s),,Crosslinking,,,,,,,,,,,Notes,
,,,Component 1,Concentration,,Component 2,Concentration,,Component 3,Concentration,,Component 4,Concentration,,Type,density ,Shape,Size,,High,,Low,,High,Low,Platform,Enclosure,High,Low,pre flow,post flow ,Type,Chemical,,,,Photocrosslinked (per layer),,,,,,,
,,,,#,units ,,#,units ,,#,units ,,#,units ,,e6/mL,,#,units,#,units,#,units,#,#,,#,#,#,#,#,,Name,Conc,Temperature (°C),Time (mins),Photoinitiator,Concentration,Time (s),UV intensity (mW/cm2),PCL High MW,PCL Low MW,,
10.1002/jbm.b.34347,EnvisionTEC,Bioplotter,Polystyrene,100,wt%,,,,,,,,,,,,Cylindrical,400,µm,900,kPa,,,155,,60,,5,3,,,Thermal,,,,,,,,,,,,
10.1002/jbm.b.34347,EnvisionTEC,Bioplotter,Glass Sugar,100,wt%,,,,,,,,,,,,Cylindrical,300,µm,80,kPa,70,kPa,150,,60,,10,30,,,Thermal,,,,,,,,,,,,
10.1021/acsbiomaterials.6b00031,EnvisionTEC,Bioplotter,Gelatin Methacrylated,5,wt%,,,,,,,,,,Placenta BeWo Cells,10,Cylindrical,400,µm,0.5,bar,,,23,,,,10,,0.2,0.2,,,,,,Irgacure 2959,0.1 wt%,,0.09,,,fibronectin added,
10.1021/acsbiomaterials.6b00031,EnvisionTEC,Bioplotter,Gelatin Methacrylated,10,wt%,,,,,,,,,,Placenta BeWo Cells,10,Cylindrical,400,µm,0.7,bar,,,28,,,,10,,-0.2,-0.2,,,,,,Irgacure 2959,0.1 wt%,,0.09,,,fibronectin added,
10.1002/bit.26850,EnvisionTEC,Bioplotter,Gelatin Methacrylated,10,wt%,,,,,,,,,,Primary Human Umbilical Vein Endothelial Cells,10,Cylindrical,400,µm,1,bar,0.5,bar,23,,,,10,,,,,,,,,Irgacure 2959,0.1 wt%,,0.09,,,fibronectin added,
10.1002/jbm.a.36350,EnvisionTEC,Bioplotter,Gelatin Methacrylated,10,wt%,,,,,,,,,,Placenta BeWo Cells,2,Cylindrical,400,µm,1,bar,0.5,bar,23,,,,10,,,,,,,,,Irgacure 2959,0.1 wt%,,0.09,,,"fibronectin, placental dECM added",
10.1088/1758-5090/ab078a,EnvisionTEC,Bioplotter,Fibrinogen,10,wt%,Gelatin,5,wt%,,,,,,,Human Umbilical Vein Endothelial Cells,2,Conical,400,µm,2,bar,0.5,bar,26,22,5,,10,2,,,,,,,,,,,,,,,
10.1088/1758-5090/ab078a,EnvisionTEC,Bioplotter,Fibrinogen,10,wt%,Gelatin,5,wt%,,,,,,,Human Mesenchymal Stem Cells,2,Conical,400,µm,2,bar,0.5,bar,26,22,5,,10,2,,,,,,,,,,,,,,,
10.1088/1758-5090/ab078a,EnvisionTEC,Bioplotter,PCL,100,wt%,,,,,,,,,,,,Cylindrical,400,µm,5,bar,,,120,,5,,2,,,,,,,,,,,,,43000,,"PCL molecular weight = 43,000.",
10.1089/ten.tec.2019.0112,EnvisionTEC,Bioplotter,PCL,100,wt%,,,,,,,,,,,,Cylindrical,22,Gauge,4.5,bar,,,160,,,,1.3,,0.3,0.3,,,,,,,,,,50000,,PCL molecular weight = 50 kDa,
10.1089/ten.tec.2019.0112,EnvisionTEC,Bioplotter,PCL,100,wt%,,,,,,,,,,,,Cylindrical,24,Gauge,5,bar,,,160,,,,12,,0.3,0.3,,,,,,,,,,50000,,PCL molecular weight = 50 kDa,
10.1089/ten.tec.2019.0112,EnvisionTEC,Bioplotter,PCL,100,wt%,,,,,,,,,,,,Cylindrical,27,Gauge,5.5,bar,,,160,,,,1,,0.7,0.5,,,,,,,,,,50000,,PCL molecular weight = 50 kDa,
10.1089/ten.tec.2019.0112,EnvisionTEC,Bioplotter,PCL,85,wt%,Hydroxyapatite,15,wt%,,,,,,,,,Cylindrical,22,Gauge,4.5,bar,,,160,,,,1.2,,0.3,0.3,,,,,,,,,,50000,,PCL molecular weight = 50 kDa,
10.1089/ten.tec.2019.0112,EnvisionTEC,Bioplotter,PCL,85,wt%,Hydroxyapatite,15,wt%,,,,,,,,,Cylindrical,24,Gauge,5,bar,,,160,,,,0.5,,0.3,0.3,,,,,,,,,,50000,,PCL molecular weight = 50 kDa,
10.1089/ten.tec.2019.0112,EnvisionTEC,Bioplotter,PCL,85,wt%,Hydroxyapatite,15,wt%,,,,,,,,,Cylindrical,27,Gauge,5.5,bar,,,160,,,,0.8,,0.7,0.5,,,,,,,,,,50000,,PCL molecular weight = 50 kDa,
10.1089/ten.tec.2019.0112,EnvisionTEC,Bioplotter,PCL,70,wt%,Hydroxyapatite,30,wt%,,,,,,,,,Cylindrical,22,Gauge,5,bar,,,160,,,,1,,0.3,0.3,,,,,,,,,,50000,,PCL molecular weight = 50 kDa,
10.1089/ten.tec.2019.0112,EnvisionTEC,Bioplotter,PCL,70,wt%,Hydroxyapatite,30,wt%,,,,,,,,,Cylindrical,24,Gauge,5.5,bar,,,160,,,,0.8,,0.7,0.7,,,,,,,,,,50000,,PCL molecular weight = 50 kDa,
10.1089/ten.tec.2019.0112,EnvisionTEC,Bioplotter,PCL,70,wt%,Hydroxyapatite,30,wt%,,,,,,,,,Cylindrical,27,Gauge,6.5,bar,,,160,,,,0.5,,1,0.5,,,,,,,,,,50000,,PCL molecular weight = 50 kDa,
10.1016/j.actbio.2019.03.041,EnvisionTEC,Bioplotter,PCL,100,wt%,,,,,,,,,,,,Cylindrical,22,Gauge,5,bar,,,160,,,,1.2,,0.5,0.25,,,,,,,,,,50000,,PCL molecular weight = 50 kDa,
10.1016/j.actbio.2019.03.041,EnvisionTEC,Bioplotter,PCL,85,wt%,Hydroxyapatite,15,wt%,,,,,,,,,Cylindrical,22,Gauge,5,bar,,,160,,,,0.9,,0.7,0.75,,,,,,,,,,50000,,PCL molecular weight = 50 kDa,
10.1016/j.actbio.2019.03.041,EnvisionTEC,Bioplotter,PCL,70,wt%,Hydroxyapatite,30,wt%,,,,,,,,,Cylindrical,22,Gauge,5.5,bar,,,160,,,,0.8,,0.7,0.75,,,,,,,,,,50000,,PCL molecular weight = 50 kDa,
10.1089/ten.tec.2018.0307,EnvisionTEC,Bioplotter,PCL,100,wt%,,,,,,,,,,,,Cylindrical,22,Gauge,5,bar,,,160,,,,1.2,,0.2,0.3,,,,,,,,,,50000,,PCL molecular weight = 50 kDa,
10.1089/ten.tec.2018.0307,EnvisionTEC,Bioplotter,PCL,70,wt%,Hydroxyapatite,30,wt%,,,,,,,,,Cylindrical,22,Gauge,5.7,bar,,,160,,,,0.5,,0.3,0.3,,,,,,,,,,50000,,PCL molecular weight = 50 kDa,
10.1089/ten.tec.2018.0307,EnvisionTEC,Bioplotter,PCL,70,wt%,Beta Tricalcium Phosphate,30,wt%,,,,,,,,,Cylindrical,22,Gauge,5.5,bar,,,160,,,,0.8,,0.2,0.3,,,,,,,,,,50000,,PCL molecular weight = 50 kDa,
10.1089/ten.tec.2018.0307,EnvisionTEC,Bioplotter,PCL,70,wt%,Hydroxyapatite,15,wt%,Beta Tricalcium Phosphate,15,wt%,,,,,,Cylindrical,22,Gauge,5.7,bar,,,160,,,,0.7,,0.3,0.3,,,,,,,,,,50000,,PCL molecular weight = 50 kDa,
10.1088/1758-5090/aa6370,EnvisionTEC,Bioplotter,PLGA,100,wt%,,,,,,,,,,,,Cylindrical,200,µm,9,bar,,,110,,15,,1.5,,,,,,,,,,,,,,,"LA:GA = 50:50, 9.73 kDa, ester endcap ",
10.1088/1758-5090/aa6370,EnvisionTEC,Bioplotter,PLGA,100,wt%,,,,,,,,,,,,Cylindrical,200,µm,9,bar,,,135,,15,,0.7,,,,,,,,,,,,,,,"LA:GA = 50:50, 30.3 kDa, ester endcap",
10.1088/1758-5090/aa6370,EnvisionTEC,Bioplotter,PLGA,100,wt%,,,,,,,,,,,,Cylindrical,200,µm,9,bar,,,165,,15,,0.7,,,,,,,,,,,,,,,"LA:GA = 60:40, 42.6 kDa, ester endcap",
10.1088/1758-5090/aa6370,EnvisionTEC,Bioplotter,PLGA,100,wt%,,,,,,,,,,,,Cylindrical,200,µm,9,bar,,,150,,15,,1.5,,,,,,,,,,,,,,,"LA:GA = 60:40, 33.8 kDa, Acid cap ",
10.1088/1758-5090/aa6370,EnvisionTEC,Bioplotter,PLGA,100,wt%,,,,,,,,,,,,Cylindrical,200,µm,9,bar,,,170,,15,,0.5,,,,,,,,,,,,,,,"LA:GA = 85:15, 61.9kDa, ester cap",
10.1088/1758-5090/aa6370,EnvisionTEC,Bioplotter,PLGA,100,wt%,,,,,,,,,,,,Cylindrical,400,µm,7.5,bar,,,95,,15,,1.5,,,,,,,,,,,,,,,"LA:GA = 50:50, 9.73 kDa, ester cap ",
10.1088/1758-5090/aa6370,EnvisionTEC,Bioplotter,PLGA,100,wt%,,,,,,,,,,,,Cylindrical,400,µm,8,bar,,,125,,15,,1.5,,,,,,,,,,,,,,,"LA:GA = 50:50, 30.3 kDa, Ester endcap",
10.1088/1758-5090/aa6370,EnvisionTEC,Bioplotter,PLGA,100,wt%,,,,,,,,,,,,Cylindrical,400,µm,9,bar,,,140,,15,,0.5,,,,,,,,,,,,,,,"LA:GA = 60:40, 42.6 kDa, Ester endcap",
10.1088/1758-5090/aa6370,EnvisionTEC,Bioplotter,PLGA,100,wt%,,,,,,,,,,,,Cylindrical,400,µm,8,bar,,,130,,15,,1,,,,,,,,,,,,,,,"LA:GA = 60:40, 33.8 kDa, acid endcap",
10.1088/1758-5090/aa6370,EnvisionTEC,Bioplotter,PLGA,100,wt%,,,,,,,,,,,,Cylindrical,400,µm,8,bar,,,145,,15,,0.5,,,,,,,,,,,,,,,"LA:GA = 85:15, 61.9 kDa, ester endcap ",
10.1002/jbm.a.36426,EnvisionTEC,Bioplotter,PLGA,100,wt%,,,,,,,,,,,,Cylindrical,200,µm,9,bar,,,165,,15,,4,,,,,,,,,,,,,,,"LA:GA = 85:15, 35 kD ",
10.1016/j.biomaterials.2018.09.022,EnvisionTEC,Bioplotter,PLCL,85,wt%,PLGA,15,wt%,,,,,,,,,Cylindrical,200,µm,6.5,bar,,,155,,15,,4.2,,,,,,,,,,,,,,,Lactic Acid: Caprolactone = 70:30. 45-55kD,
10.1088/1758-5090/8/4/045015,Other,ITOP,Polyurethane,40,wt%,,,,,,,,,,,,Cylindrical,200,µm,250,kPa,,,25,,,25,1.67,,,,,,,,,,,,,,,,
10.1038/nbt.3413,Other,ITOP,Gelatin,35,mg/mL,Fibrinogen,20,mg/mL,Hyaluronic Acid,3,mg/mL,Glycerol,10,%,Primary Human Amniotic Fluid-derived Stem Cells,5,Conical,300,µm,80,kPa,50,kPa,18,,,18,3,1,,,,Thrombin,20 UI/mL,25,30,,,,,,,,
10.1038/nbt.3413,Other,ITOP,Gelatin,45,mg/mL,Fibrinogen,30,mg/mL,Hyaluronic Acid,3,mg/mL,Glycerol,10,%,Primary Rabbit Ear Chondrocytes,40,Conical,300,µm,80,kPa,50,kPa,18,,,18,3,1,,,,Thrombin,20 UI/mL,25,30,,,,,,,,
10.1038/nbt.3413,Other,ITOP,Gelatin,35,mg/mL,Fibrinogen,20,mg/mL,Hyaluronic Acid,3,mg/mL,Glycerol,10,%,C2C12 Myoblasts,3,Conical,300,µm,80,kPa,50,kPa,18,,,18,3,1,,,,Thrombin,20 UI/mL,25,30,,,,,,,,
10.1038/nbt.3413,Other,ITOP,PCL,100,wt%,,,,,,,,,,,,Conical,250,µm,800,kPa,,,95,,,18,,,,,,,,,,,,,,50000,43000,"PCL Mw = 43,000 - 50,000.",
10.1038/nbt.3413,Other,ITOP,Pluronic F127,33,wt%,Glycerol,10,%,,,,,,,,,Conical,250,µm,200,kPa,,,18,,,18,,,,,,,,,,,,,,,,,
10.1016/j.actbio.2018.02.007,Other,ITOP,Fibrinogen,20,mg/mL,Gelatin,30,mg/mL,Hyaluronic Acid,3,mg/mL,Glycerol,10,%,Primary Neonatal Rat Ventricular Cardiomyocytes,10,Conical,200,µm,100,kPa,,,18,,,18,1.67,,,,,Thrombin,20 UI/mL,25,20,,,,,,,,
10.1016/j.actbio.2018.02.007,Other,ITOP,PCL,100,wt%,,,,,,,,,,,,Conical,300,µm,750,kPa,,,98,,,18,1.67,,,,,,,,,,,,,50000,43000,"PCL Mw = 43,000 - 50,000.",
10.1038/s41598-018-29968-5,Other,ITOP,Fibrinogen,20,mg/mL,Gelatin,35,mg/mL,Hyaluronic Acid,3,mg/mL,Glycerol,10,%,Primary Human Muscle Progenitor Cells,30,Conical,300,µm,70,kPa,50,kPa,18,,,18,3,1,,,,Thrombin,20 UI/mL,25,30,,,,,,,,
10.1038/s41598-018-29968-5,Other,ITOP,Gelatin,35,mg/mL,Hyaluronic Acid,3,mg/mL,Glycerol,10,%,,,,,,Conical,300,µm,80,kPa,50,kPa,18,,,18,2.67,,,,,,,,,,,,,,,,
10.1038/s41598-018-29968-5,Other,ITOP,PCL,100,wt%,,,,,,,,,,,,Conical,300,µm,780,kPa,,,95,,,18,1.25,,,,,,,,,,,,,50000,43000,"PCL Mw = 43,000 - 50,000.",
10.1016/j.bprint.2018.e00028,Other,ITOP,Hyaluronic Acid,3,mg/mL,Gelatin,30,mg/mL,Fibrinogen,20,mg/mL,Glycerol,10,%,Human Epidermal Keratinocytes,10,Conical,300,µm,60,kPa,,,18,,18,18,3,1,,,,Thrombin,20 UI/mL,25,30,,,,,,,,
10.1016/j.bprint.2018.e00028,Other,ITOP,Hyaluronic Acid,3,mg/mL,Gelatin,30,mg/mL,Fibrinogen,20,mg/mL,Glycerol,10,%,Human Epidermal Fibroblasts,5,Conical,300,µm,60,kPa,,,18,,18,18,3,1,,,,Thrombin,20 UI/mL,25,30,,,,,,,,
10.1016/j.bprint.2018.e00028,Other,ITOP,Polyurethane,100,wt%,,,,,,,,,,,,Conical,200,µm,1500,kPa,,,160,,,18,6.67,3.34,,,,,,,,,,,,,,,
10.1002/bit.26514,Other,Custom-made FDM system,Hydroxyapatite,60,wt%,Beta Tricalcium Phosphate,40,wt%,,,,,,,,,Conical,610,µm,600,kPa,,,25,,25,25,1.67,,,,,,,,,,,,,,,,
10.1002/bit.26514,Other,Custom-made FDM system,Hydroxyapatite,60,wt%,Beta Tricalcium Phosphate,40,wt%,Zirconium oxide,10,wt%,,,,,,Conical,610,µm,600,kPa,,,25,,25,25,1.67,,,,,,,,,,,,,,,,
10.1089/ten.tec.2019.0217,EnvisionTEC,Bioplotter,Polystyrene,100,wt%,,,,,,,,,,,,Cylindrical,400,µm,900,kPa,,,155,,60,,5,3,,,Thermal,,,,,,,,,,,,
10.1089/ten.tec.2019.0217,EnvisionTEC,Bioplotter,Glass Sugar,100,wt%,,,,,,,,,,,,Cylindrical,300,µm,80,kPa,70,kPa,155,,60,,30,10,,,Thermal,,,,,,,,,,,,
10.1016/j.bprint.2020.e00076,EnvisionTEC,Bioplotter,Gelatin Methacrylated,7.5,wt%,,,,,,,,,,L929 Fibroblasts,1,Conical,27,Gauge,0.4,bar,,,23,,,,4,,0.2,0.1,,,,,,Irgacure 2959,0.5 wt%,5,5,,,"These conditions are compatible with engraving technology. Due to the low viscosity of the ink it might not be possible to be printed without a ""mold"" (i.e. engraved fiber) or sacrificial material",
10.1089/ten.tea.2019.0204,EnvisionTEC,Bioplotter,PCL,90,wt%,Hydroxyapatite,10,wt%,,,,,,,,,Cylindrical,22,Gauge,5.2,bar,,,160,,,,1.1,,0.85,0.55,,,,,,,,,,56000,,"PCL Mw = 56,000 Da",
10.1089/ten.tea.2019.0204,EnvisionTEC,Bioplotter,PCL,80,wt%,Hydroxyapatite,10,wt%,Beta Tricalcium Phosphate,10,wt%,,,,,,Cylindrical,22,Gauge,6,bar,,,160,,,,1.3,,0.7,0.45,,,,,,,,,,56000,,"PCL Mw = 56,000 Da",
10.1089/ten.tea.2019.0204,EnvisionTEC,Bioplotter,PCL,70,wt%,Hydroxyapatite,10,wt%,Beta Tricalcium Phosphate,20,wt%,,,,,,Cylindrical,22,Gauge,6.2,bar,,,160,,,,0.7,,0.8,0.7,,,,,,,,,,56000,,"PCL Mw = 56,000 Da",
10.1021/acsbiomaterials.6b00026,EnvisionTEC,Bioplotter,Polypropylene fumarate (PPF),85,wt%,Diethyl fumarate (DEF),15,wt%,,,,,,,,,Conical,250,µm,4,bar,2,bar,55,,12,,20,5,0.4,-0.7,,,,,,BAPO,1 wt%,200,200,,,,
10.1021/acsbiomaterials.6b00026,EnvisionTEC,Bioplotter,Polypropylene fumarate (PPF),90,wt%,Diethyl fumarate (DEF),10,wt%,,,,,,,,,Conical,250,µm,4,bar,2,bar,55,,12,,10,5,0.4,-0.3,,,,,,BAPO,1 wt%,200,200,,,,
10.1080/09205063.2017.1286184,EnvisionTEC,Bioplotter,Polypropylene fumarate (PPF),75,wt%,Diethyl fumarate (DEF),12,wt%,Hydroxyapatite,10,wt%,SDS/DMSO,3,wt%,,,Conical,18,Gauge,0.8,bar,0.4,bar,65,55,12,,10,1.5,0.4,0,,,,,,BAPO,2 wt%,,6590,,,,
10.1080/09205063.2017.1286184,EnvisionTEC,Bioplotter,Polypropylene fumarate (PPF),76,wt%,Diethyl fumarate (DEF),12,wt%,Hydroxyapatite,10,wt%,,,,,,Conical,18,Gauge,0.8,bar,0.4,bar,65,55,12,,10,1.5,0.4,0,,,,,,BAPO,2 wt%,,6590,,,,
10.1080/09205063.2017.1286184,EnvisionTEC,Bioplotter,Polypropylene fumarate (PPF),75,wt%,Diethyl fumarate (DEF),15,wt%,,,,,,,,,Conical,18,Gauge,0.3,bar,0.3,bar,50,50,12,,12,12,0.4,0,,,,,,BAPO,1 wt%,,6590,,,,
10.1080/09205063.2017.1286184,EnvisionTEC,Bioplotter,Polypropylene fumarate (PPF),82,wt%,Diethyl fumarate (DEF),15,wt%,Hydroxyapatite,1.25,wt%,,,,,,Conical,18,Gauge,0.8,bar,0.4,bar,65,55,12,,10,1.5,0.4,0,,,,,,BAPO,2 wt%,,6590,,,,
10.1080/09205063.2017.1286184,EnvisionTEC,Bioplotter,Polypropylene fumarate (PPF),82,wt%,Diethyl fumarate (DEF),14,wt%,Hydroxyapatite,2.5,wt%,,,,,,Conical,18,Gauge,0.8,bar,0.4,bar,65,55,12,,10,1.5,0.4,0,,,,,,BAPO,2 wt%,,6590,,,,
10.1080/09205063.2017.1286184,EnvisionTEC,Bioplotter,Polypropylene fumarate (PPF),79,wt%,Diethyl fumarate (DEF),14,wt%,Hydroxyapatite,5,wt%,,,,,,Conical,18,Gauge,0.8,bar,0.4,bar,65,55,12,,10,1.5,0.4,0,,,,,,BAPO,2 wt%,,6590,,,,
10.1080/09205063.2017.1286184,EnvisionTEC,Bioplotter,Polypropylene fumarate (PPF),75,wt%,Diethyl fumarate (DEF),13,wt%,Hydroxyapatite,10,wt%,,,,,,Conical,18,Gauge,0.8,bar,0.4,bar,65,55,12,,10,1.5,0.4,0,,,,,,BAPO,1.8 wt%,,6590,,,,
10.1021/acsbiomaterials.6b00641,EnvisionTEC,Bioplotter,Polypropylene fumarate (PPF),85,wt%,Diethyl fumarate (DEF),15,wt%,,,,,,,,,Conical,340,µm,1.6,bar,0.8,bar,55,55,12,,5,5,,,,,,,,BAPO,1 wt%,10,,,,,
10.1002/adfm.201907145,EnvisionTEC,Bioplotter,Gelatin Methacrylated,7.5,wt%,,,,,,,,,,Primary Adult Human Dermal Fibroblasts,2,Cylindrical,400,µm,1.3,bar,0.8,bar,23,19,10,,6,,0.2,0,,,,,,LAP,0.15 wt%,,600,,,"Each layer was exposed to UV for 5 secs directly after printing. This helped stabilize the print's large, complex shape of a nose throughout the 6 hour print duration time. Intermittent UV exposure was crucial for a successful print. ",
10.1002/adfm.201907145,EnvisionTEC,Bioplotter,PEG Norbornene,5,wt%,PEG Thiol,5,wt%,Alginate,4,wt%,,,,,,Cylindrical,400,µm,4.5,bar,3.5,bar,26,26,10,,6,,0.2,0,,,,,,LAP,0.2 wt%,,600,,,,
https://doi.org/10.1161/CIRCRESAHA.119.316155,Cellink,Inkredible,Gelatin Methacrylated,10,wt%,Collagen Methacrylated,0.25,wt%,Laminin,0.09375,mg/mL,Fibronectin,0.09375,mg/mL,Human Induced Pluripotent Stem Cells,15,Cylindrical,26,Gauge,38,kPa,28,kPa,27,,,,10,,,,,,,,,LAP,.5wt%,120,,,,"Rectilinear infill pattern, 40% infill, 0.6mm layer height. Printed in gelatin slurry. Crosslinked during printing, followed by 20 seconds crosslinking on each six sides of print.",
10.1016/j.bprint.2016.08.003,RegenHU,3D Discovery,Cellulose Nanofibrillated,2,wt%,Alginate,0.5,wt%,,,,,,,Primary Human Nasoseptal Cartilage,20,Cylindrical,300,µm,40,kPa,,,23,,,25,5,,0.00045,,Chemical,CaCl2,100mM,,10,,,,,,,Constructs were crosslinked with 100mM CaCl2 for 10 minutes.,
10.1007/s10856-019-6258-2,Other,Custom-made Multi-Arm Bioprinter,Pluronic F127,60,wt%,Collagen,6,wt%,,,,,,,Primary Rat Bone Marrow-Derived Mesenchymal Stem Cells,10,Cylindrical,337,µm,85,kPa,50,kPa,37,,,,3.333,,,,,,,,,,,,,,,,
10.1089/ten.TEC.2020.0053,Suzhou Intelligent Manafacturing Research Institute,EFL-BP6601,Gelatin Methacrylated,5,wt%,,,,,,,,,,Primary Rat Bone Mesenchymal Stem Cells,5,Cylindrical,260,µm,300,kPa,,,22,,,,6,,,,,,,,,LAP,.25wt%,,.5-2,,,Cooling system implemented for the receiving platform.,
10.3390/bioengineering5030055,BioBots,Biobot 1,Gelatin Methacrylated,5,wt%,Alginate-2-Hydroxyethyl Methacrylate,3,wt%,,,,,,,,,Cylindrical,400,µm,3.8,psi,,,37,,,,4.3333,,,,,,,,,Irgacure 2959,0.1wt%,,0.12,,,"Construct crosslinked with Irgacure 2959 (0.1 wt%, .12mW/cm2) post print",
10.3390/bioengineering5030055,BioBots,Biobot 1,Gelatin Methacrylated,5,wt%,Silicate Nanoparticles,1,wt%,,,,,,,,,Cylindrical,400,µm,2.8,psi,,,30,,,,4.3333,,,,,,,,,Irgacure 2959,0.1wt%,,0.12,,,"Construct crosslinked with Irgacure 2959 (0.1 wt%, .12mW/cm2) post print",
10.1039/C9BM01271K,GeSiM,BioScaffolder 3.2,Gelatin Methacrylated,4,wt%,Chitosan,4,wt%,,,,,,,,,Cylindrical,200,µm,400,kPa,,,40,,,15,8,,,,,,,,,Irgacure 2959,0.5,,50,,,"Construct crosslinked with Irgacure 2959 (0.5 wt%, .50mW/cm2) post print",
10.1039/C9BM01271K,GeSiM,BioScaffolder 3.2,Gelatin Methacrylated,4,wt%,Chitosan,4,wt%,,,,,,,,,Cylindrical,150,µm,500,kPa,,,40,,,15,5,,,,,,,,,Irgacure 2959,0.5,,50,,,"Construct crosslinked with Irgacure 2959 (0.5 wt%, 50mW/cm2) post print",
10.1016/j.jmbbm.2017.12.018,Cellink,Inkredible +,Alginate,5,wt%,Gelatin,6,wt%,,,,,,,,,Cylindrical,27,Gauge,103,kPa,,,37,,,,5,,,,,,,,,,,,,,,,
10.1016/j.jmbbm.2017.12.018,Cellink,Inkredible +,Alginate,5,wt%,Gelatin,8,wt%,,,,,,,,,Cylindrical,27,Gauge,172,kPa,,,37,,,,5,,,,,,,,,,,,,,,,
10.1016/j.jmbbm.2017.12.018,Cellink,Inkredible +,Alginate,7,wt%,Gelatin,8,wt%,,,,,,,,,Cylindrical,27,Gauge,193,kPa,,,37,,,,5,,,,,,,,,,,,,,,,
10.1016/j.jmbbm.2017.12.018,Cellink,Inkredible +,Alginate,9,wt%,Gelatin,6,wt%,,,,,,,,,Cylindrical,27,Gauge,276,kPa,,,37,,,,5,,,,,,,,,,,,,,,,
10.1016/j.jmbbm.2017.12.018,Cellink,Inkredible +,Alginate,5,wt%,Gelatin,10,wt%,,,,,,,,,Cylindrical,27,Gauge,310,kPa,,,37,,,,5,,,,,,,,,,,,,,,,
10.1016/j.jmbbm.2017.12.018,Cellink,Inkredible +,Alginate,7,wt%,Gelatin,6,wt%,,,,,,,,,Cylindrical,27,Gauge,186,kPa,,,37,,,,5,,,,,,,,,,,,,,,,
10.1002/adhm.201801631,GeSiM,BioScaffolder 3.1,Alginate,3,wt%,Methylcellulose,9,wt%,,,,,,,,,Cylindrical,840,µm,50,kPa,40,kPa,25,,,,10,,,,,,,,,,,,,,,Pancreatic Inslets were encapsulated into the scaffold. The constructs were also crosslinked with 70mM SrCl2 for 10 minutes.,
10.1021/acsami.9b09782,Other,Custom-made Extrusion Printer,Gelatin Methacrylated,5,wt%,,,,,,,,,,NIH 3T3 Fibroblasts,1,Cylindrical,210,µm,,,,,25,15,,,6,4,,,,,,,,Irgacure 2959,0.5,40,8,,,"Construct crosslinked with Irgacure 2959 (0.5 wt%, 8mW/cm2, 40s) post print",
10.1021/acsami.9b09782,Other,Custom-made Extrusion Printer,Gelatin Methacrylated,5,wt%,Silk Fibroin,1,wt%,,,,,,,NIH 3T3 Fibroblasts,1,Cylindrical,210,µm,,,,,25,15,,,6,4,,,,,,,,Irgacure 2959,0.5,40,8,,,"Construct crosslinked with Irgacure 2959 (0.5 wt%, 8mW/cm2, 40s) post print",
10.1016/j.jmbbn.2019.06.014,Other,Custom-made Microextrusion Printer,Alginate,2,wt%,Kappa Carrageenan,1.5,wt%,,,,,,,Primary Rabbit Adipose-Dervied Mesenchymal Stem Cells,5,Cylindrical,510,µm,50,kPa,,,25,,,,2,,,,,,,,,,,,,,,CaSO4 was used at 1 wt% to initially crosslink the hydrogels,
10.1016/j.jmbbn.2019.06.014,Other,Custom-made Microextrusion Printer,Alginate,2,wt%,,,,,,,,,,Primary Rabbit Adipose-Dervied Mesenchymal Stem Cells,5,Cylindrical,510,µm,30,kPa,,,25,,,,4,,,,,,,,,,,,,,,CaSO4 was used at 1 wt% to initially crosslink the hydrogels,
10.1038/s41598-020-61606-c,Other,Customized 3D Printer,Alginate,3,wt%,,,,,,,,,,NIH 3T3 Fibroblasts,1,Cylindrical,30,Gauge,50,kPa,,,22,,,,2.5,,,,,,,,,,,,,,,A pluronic F127 and laponite support bath was used. The bath also contained 1wt% CaCl2 .,
10.1007/s42242-020-00076-6,Other,Pneumatic Extrusion Bioprinting System,Hyaluronic Acid,2,wt%,Alginate,1,wt%,Gelatin,3.75,wt%,,,,Human Glial Cells,1.5,Cylindrical,25,Gauge,3,Bar,,,37,,,4,2.3,,,,Chemical,CaCl2,5wt%,,3,,,,,,,,
10.1007/s42242-020-00076-6,Other,Pneumatic Extrusion Bioprinting System,Hyaluronic Acid,2,wt%,Alginate,1,wt%,Gelatin,7.5,wt%,,,,Human Glial Cells,1.5,Cylindrical,25,Gauge,3,Bar,,,37,,,4,2.3,,,,Chemical,CaCl2,5wt%,,3,,,,,,,,
10.1002/term.1682,Other,Multihead Deposition System,PCL,100,wt%,,,,,,,,,,,,Cylindrical,250,µm,650,kPa,,,80,,,,1.333,,,,,,,,,,,,,90000,70000,"PCL MW = 70,000 - 90,000",
10.1002/term.1682,Other,Multihead Deposition System,Alginate,4,wt%,,,,,,,,,,Primary Human Nasal Septal Cartilage Chondrocyte,1,Conical,250,µm,9,kPa,,,22,,,,6.666667,,,,Chemical,CaCl2,100mM,,5,,,,,,,Alginate was dispensed in the lines between the lines of the PCL layers,
10.1002/term.1682,Other,Multihead Deposition System,Alginate,6,wt%,,,,,,,,,,Primary Human Nasal Septal Cartilage Chondrocyte,1,Conical,250,µm,20,kPa,,,22,,,,6.666667,,,,Chemical,CaCl2,100mM,,5,,,,,,,Alginate was dispensed in the lines between the lines of the PCL layers,
10.1016/j.bprint.2020.e00076,EnvisionTEC,3D-Bioploter,PCL,100,wt%,,,,,,,,,,,,Cylindrical,18,Gauge,6.5,Bar,,,140,,,,0.5,,1,1,,,,,,,,,,50000,,PCL molecular weight is 50KDa. PCL was engraved and then filled with low-viscosity photocurable inks(GelMA or E-Shell),
10.1016/j.bprint.2020.e00076,EnvisionTEC,3D-Bioploter,E-Shell 300,100,wt%,,,,,,,,,,,,Conical,27,Gauge,0.3,Bar,,,22,,,,20,,0.2,0.1,,,,,,,,,,,,,
10.1016/j.bprint.2020.e00076,EnvisionTEC,3D-Bioploter,Gelatin Methacrylated,7.5,wt%,,,,,,,,,,L929 Fibroblasts,1,Conical,27,Gauge,0.4,Bar,,,24,,,,4,,0.2,0.2,,,,,,Irgacure 2959,0.5 wt%,30,5,,,,
10.1002/adfm.201801331,Other,Modified Extruder,Hyaluronic Acid Adamantane ,2,wt%,Hyaluronic Acid β-cyclodextrin ,2,wt%,,,,,,,,,Cylindrical,30,Gauge,172,kPa,,,25,,,,0.5,0.416667,,,,,,,,,,,,,,Used as a sacrificial ink to create a channel.,
10.1002/adfm.201801331,Other,Modified Extruder,Hyaluronic Acid β-cyclodextrin ,1.5,wt%,Hyaluronic Acid Adamantane Norbornene,1.5,wt%,,,,,,,,,Cylindrical,30,Gauge,172,kPa,,,25,,,,0.5,0.416667,,,,,,,,Irgacure 2959,.05wt%,300,2,,,Supplemented with 4 mM thiolated RGD peptide and 1.2mM thiolated crosslinker. Crosslinking occurred postprinting. ,
10.1002/adhm.201901794,Cellink,BioX 3D Printer,Gelatin Methacrylated,10,wt%,Calcium Peroxide,0.5,wt%,,,,,,,NIH 3T3 Fibroblasts,5,Cylindrical,23,Gauge,80,kPa,,,4,,,,20,,,,,,,,,Irgacure 2959,.5wt%,40,4,,,,
10.1016/j.actbio.2014.02.041,SYS+ENG,BioScaffolder,PCL,50,wt%,pHMGCL Methacrylated,50,wt%,,,,,,,,,Cylindrical,25,Gauge,500,kPa,,,140,,,,4.16667,,,,,,,,,,,,,79100,,pHMGCL stands for poly(hydroxymethylglycolide-co-e-caprolactone). 20 C air was blown over the construct to facilitate solidification. PCL has a 79.1 kDA molecular weight.,
10.1016/j.actbio.2014.02.041,SYS+ENG,BioScaffolder,PCL,50,wt%,pHMGCL,50,wt%,,,,,,,,,Cylindrical,25,Gauge,500,kPa,,,140,,,,4.16667,,,,,,,,,,,,,79100,,pHMGCL stands for poly(hydroxymethylglycolide-co-e-caprolactone). 20 C air was blown over the construct to facilitate solidification. PCL has a 79.1 kDA molecular weight.,
10.1016/j.actbio.2014.02.041,SYS+ENG,BioScaffolder,PCL,100,wt%,,,,,,,,,,,,Cylindrical,25,Gauge,500,kPa,,,160,,,,4.1667,,,,,,,,,,,,,79100,,PCL has a 79.1 kDA molecular weight.,
10.1021/acsbiomaterials.8b00903,Cellink,Biobot 1,Agarose,3,wt%,Alginate,2,wt%,,,,,,,,,Cylindrical,30,Gauge,75,psi,65,psi,37,,,,,,,,,,,,,,,,,,,,
10.1016/j.msec.2019.110205,Zhejan Flashforge 3D Technology,Creator Pro Printer,PVA,100,wt%,,,,,,,,,,,,Cylindrical,400,µm,NA,,,,180,,,,70,,,,,,,,,,,,,,,PVU was used as a sacrificial mold. ,
10.1016/j.msec.2019.110205,Zhejan Flashforge 3D Technology,Creator Pro Printer,Alginate,20,mg/ml,Agarose,18,mg/ml,Platelet rich plasma (PRP),20% v/v,,,,,H9C2 Myoblasts,,Cylindrical,1600,µm,0.3,Bar,,,37,,37,37,70,,,,,,,,,,,,,,,,
10.1016/j.msec.2019.110205,Zhejan Flashforge 3D Technology,Creator Pro Printer,Alginate,20,mg/ml,Agarose,18,mg/ml,Platelet rich plasma (PRP),20% v/v,,,,,Human Umbilical Vein Endothelial Cells,4,Cylindrical,1600,µm,0.3,Bar,,,37,,37,37,70,,,,,,,,,,,,,,,,
10.1088/1758-5090/aacdc7,Other,Custom-made integrated tissue-organ printer,Gelatin,8,wt%,,,,,,,,,,,,Conical,25,Gauge,60,kPa,,,21,,,,3.3333,,,,,,,,,,,,,,,,
10.1088/1758-5090/aacdc7,Other,Custom-made integrated tissue-organ printer,Gelatin,6,wt%,Alginate,3,wt%,,,,,,,,,Conical,25,Gauge,70,kPa,,,21,,,,3.3333,,,,,,,,,,,,,,,,
10.1088/1758-5090/aacdc7,Other,Custom-made integrated tissue-organ printer,Gelatin,5,wt%,Alginate,6,wt%,,,,,,,,,Conical,25,Gauge,90,kPa,,,21,,,,3.3333,,,,,,,,,,,,,,,,
10.1088/1758-5090/aacdc7,Other,Custom-made integrated tissue-organ printer,Gelatin,4,wt%,Alginate,7,wt%,,,,,,,,,Conical,25,Gauge,70,kPa,,,21,,,,3.3333,,,,,,,,,,,,,,,,
10.1088/1758-5090/aacdc7,Other,Custom-made integrated tissue-organ printer,Gelatin,4,wt%,Alginate,8,wt%,,,,,,,,,Conical,25,Gauge,85,kPa,,,21,,,,3.3333,,,,,,,,,,,,,,,,
10.1088/1758-5090/aacdc7,Other,Custom-made integrated tissue-organ printer,Gelatin,4,wt%,Alginate,9,wt%,,,,,,,,,Conical,25,Gauge,70,kPa,,,21,,,,3.3333,,,,,,,,,,,,,,,,
10.1016/j.bprint.2019.e00053,Allevi,Allevi 2,Alginate,2,wt%,,,,,,,,,,SK-N-BE(2) Neuroblasts,1,Cylindrical,30,Gauge,12.5,psi,10,psi,25,,,,8,,,,,,,,,,,,,,,Gelatin support gel was used via the FRESH method,
10.1016/j.dental.2019.08.114,GeSiM,BioScaffolder 3.1,Gelatin Methacrylated,12.5,wt%,,,,,,,,,,Primary Human Periodontal Ligament Cells,2,Conical,25,Gauge,150,kPa,120,kPa,25,,,,12,10,,,,,,,,LAP,.05wt%,20,10,,,Crosslinking occurred post printing.,
10.1016/j.dental.2019.08.114,GeSiM,BioScaffolder 3.2,Gelatin Methacrylated,15,wt%,,,,,,,,,,,,Conical,25,Gauge,280,kPa,250,kPa,25,,,,10,8,,,,,,,,,,,,,,,
10.1016/j.dental.2019.08.114,GeSiM,BioScaffolder 3.3,Gelatin Methacrylated,10,wt%,,,,,,,,,,,,Conical,27,Gauge,200,kPa,160,kPa,25,,,,8,5,,,,,,,,,,,,,,,
10.1016/j.dental.2019.08.114,GeSiM,BioScaffolder 3.4,Gelatin Methacrylated,12.5,wt%,,,,,,,,,,Primary Human Periodontal Ligament Cells,2,Conical,27,Gauge,250,kPa,230,kPa,25,,,,12,10,,,,,,,,LAP,.05wt%,20,10,,,Crosslinking occurred post printing.,
10.1016/j.dental.2019.08.114,GeSiM,BioScaffolder 3.5,Gelatin Methacrylated,15,wt%,,,,,,,,,,,,Conical,27,Gauge,450,kPa,420,kPa,25,,,,10,8,,,,,,,,,,,,,,,
10.1021/acsami.7b04216,regenHU,BioFactory,Alginate,3,wt%,,,,,,,,,,,,Conical,25,Gauge,0.3,Bar,,,25,,,,,,,,Chemical,CaCl2,40 mg/ml,,10,,,,,,,Constructs were submerged in A 40mg/ml CaCl2 bath.,
10.1021/acsami.7b04216,regenHU,BioFactory,Methylcellulose,1,wt%,,,,,,,,,,,,Conical,25,Gauge,0.3,Bar,,,25,,,,,,,,Chemical,CaCl2,40 mg/ml,,10,,,,,,,Constructs were submerged in A 40mg/ml CaCl2 bath.,
10.1021/acsami.7b04216,regenHU,BioFactory,Alginate,3,wt%,Methylcellulose,1,wt%,,,,,,,,,Conical,25,Gauge,0.8,Bar,,,25,,,,,,,,Chemical,CaCl2,40 mg/ml,,10,,,,,,,Constructs were submerged in A 40mg/ml CaCl2 bath.,
10.1021/acsami.7b04216,regenHU,BioFactory,Methylcellulose,3,wt%,,,,,,,,,,,,Conical,25,Gauge,2,Bar,,,25,,,,,,,,Chemical,CaCl2,40 mg/ml,,10,,,,,,,Constructs were submerged in A 40mg/ml CaCl2 bath.,
10.1021/acsami.7b04216,regenHU,BioFactory,Alginate,3,wt%,Methylcellulose,3,wt%,,,,,,,,,Conical,25,Gauge,2,Bar,,,25,,,,,,,,Chemical,CaCl2,40 mg/ml,,10,,,,,,,Constructs were submerged in A 40mg/ml CaCl2 bath.,
10.1021/acsami.7b04216,regenHU,BioFactory,Methylcellulose,9,wt%,,,,,,,,,,,,Conical,25,Gauge,4,Bar,,,25,,,,,,,,Chemical,CaCl2,40 mg/ml,,10,,,,,,,Constructs were submerged in A 40mg/ml CaCl2 bath.,
10.1021/acsami.7b04216,regenHU,BioFactory,Alginate,3,wt%,Methylcellulose,9,wt%,,,,,,,,,Conical,25,Gauge,4,Bar,,,25,,,,,,,,Chemical,CaCl2,40 mg/ml,,10,,,,,,,"Constructs were submerged in A 40mg/ml CaCl2 bath. Furthermore, a trisodium citrate solution with L929 Fibroblasts were printed between each layer.",
10.1021/acs.biomac.8b00696,GeSiM,BioScaffolder,Alginate Norbornene,2,wt%,PEG dithiol 1500 ,10,mol %,,,,,,,L929 Fibroblasts,3,Cylindrical,25,Gauge,30,kPa,,,25,,,,10,,,,,,,,,LAP,2 mM,,10,,,Bioink  conjugated with Thiol-RGD,
10.1021/acs.biomac.8b00696,GeSiM,BioScaffolder,Alginate Norbornene,2,wt%,PEG 4-arm 5000,10,mol %,,,,,,,ATDC5 Chondrocytes,3,Cylindrical,25,Gauge,30,kPa,,,25,,,,10,5,,,,,,,,LAP,2 mM,,10,,,Bioink  conjugated with Thiol-RGD,
10.1038/s41598-018-26407-3,Regenovo,3D Bioprinter,Alginate,8,wt%,Gelatin,20,wt%,,,,,,,Primary Mouse Epidermal Stem Cells,1,Conical,340,µm,200,kPa,,,10,,10,,6.5,,,,Chemical,CaCl2,10%,0,10,,,,,,,PBS was used as a solvent with an ionic strength of .082 M. Construct crosslinked in 10% CaCl2,
10.1038/s41598-019-55034-9,Cellink,INKREDIBLE,Alginate,3.25,wt%,Gelatin,4,wt%,,,,,,,EGFR T790M Non Small Cell Lung Carcinoma PDX,10,Cylindrical,22,Gauge,35,kPa,,,25,,,,,,,,Chemical,CaCl2,100 mM,,,,,,,,,100mM CaCl2 was used to crosslink the scaffold post-processing.,
10.1038/s41598-019-55034-9,Cellink,INKREDIBLE,Alginate,3.25,wt%,Gelatin,4,wt%,,,,,,,AA0022 Lung Cancer Associated Fibroblasts,10,Cylindrical,22,Gauge,35,kPa,,,25,,,,,,,,Chemical,CaCl2,100 mM,,,,,,,,,100mM CaCl2 was used to crosslink the scaffold post-processing.,
10.1038/s41598-019-55034-9,Cellink,INKREDIBLE,Alginate,3.5,wt%,Gelatin,4,wt%,,,,,,,EGFR T790M Non Small Cell Lung Carcinoma PDX,10,Cylindrical,22,Gauge,60,kPa,,,25,,,,,,,,Chemical,CaCl2,100 mM,,,,,,,,,100mM CaCl2 was used to crosslink the scaffold post-processing.,
10.1038/s41598-019-55034-9,Cellink,INKREDIBLE,Alginate,3.5,wt%,Gelatin,4,wt%,,,,,,,AA0022 Lung Cancer Associated Fibroblasts,10,Cylindrical,22,Gauge,60,kPa,,,25,,,,,,,,Chemical,CaCl2,100 mM,,,,,,,,,100mM CaCl2 was used to crosslink the scaffold post-processing.,
10.1038/s41598-019-55034-9,Cellink,INKREDIBLE,Alginate,3,wt%,Gelatin,4,wt%,,,,,,,EGFR T790M Non Small Cell Lung Carcinoma PDX,10,Cylindrical,22,Gauge,20,kPa,,,25,,,,,,,,Chemical,CaCl2,100 mM,,,,,,,,,100mM CaCl2 was used to crosslink the scaffold post-processing.,
10.1038/s41598-019-55034-9,Cellink,INKREDIBLE,Alginate,3,wt%,Gelatin,4,wt%,,,,,,,AA0022 Lung Cancer Associated Fibroblasts,10,Cylindrical,22,Gauge,20,kPa,,,25,,,,,,,,Chemical,CaCl2,100 mM,,,,,,,,,100mM CaCl2 was used to crosslink the scaffold post-processing.,
10.1038/s41598-019-55034-9,Cellink,INKREDIBLE,Alginate,3.75,wt%,Gelatin,4,wt%,,,,,,,EGFR T790M Non Small Cell Lung Carcinoma PDX,10,Cylindrical,22,Gauge,90,kPa,,,25,,,,,,,,Chemical,CaCl2,100 mM,,,,,,,,,100mM CaCl2 was used to crosslink the scaffold post-processing.,
10.1038/s41598-019-55034-9,Cellink,INKREDIBLE,Alginate,3.75,wt%,Gelatin,4,wt%,,,,,,,AA0022 Lung Cancer Associated Fibroblasts,10,Cylindrical,22,Gauge,90,kPa,,,25,,,,,,,,Chemical,CaCl2,100 mM,,,,,,,,,100mM CaCl2 was used to crosslink the scaffold post-processing.,
10.1038/s41598-019-55034-9,Cellink,INKREDIBLE,Alginate,7,wt%,Gelatin,3,wt%,,,,,,,EGFR T790M Non Small Cell Lung Carcinoma PDX,10,Cylindrical,22,Gauge,115,kPa,,,25,,,,,,,,Chemical,CaCl2,100 mM,,,,,,,,,100mM CaCl2 was used to crosslink the scaffold post-processing.,
10.1038/s41598-019-55034-9,Cellink,INKREDIBLE,Alginate,7,wt%,Gelatin,3,wt%,,,,,,,AA0022 Lung Cancer Associated Fibroblasts,10,Cylindrical,22,Gauge,115,kPa,,,25,,,,,,,,Chemical,CaCl2,100 mM,,,,,,,,,100mM CaCl2 was used to crosslink the scaffold post-processing.,
10.1038/s41598-019-55034-9,Cellink,INKREDIBLE,Alginate,6,wt%,Gelatin,4,wt%,,,,,,,EGFR T790M Non Small Cell Lung Carcinoma PDX,10,Cylindrical,22,Gauge,145,kPa,,,25,,,,,,,,Chemical,CaCl2,100 mM,,,,,,,,,100mM CaCl2 was used to crosslink the scaffold post-processing.,
10.1038/s41598-019-55034-9,Cellink,INKREDIBLE,Alginate,6,wt%,Gelatin,4,wt%,,,,,,,AA0022 Lung Cancer Associated Fibroblasts,10,Cylindrical,22,Gauge,145,kPa,,,25,,,,,,,,Chemical,CaCl2,100 mM,,,,,,,,,100mM CaCl2 was used to crosslink the scaffold post-processing.,
10.1038/s41598-019-55034-9,Cellink,INKREDIBLE,Alginate,4,wt%,Gelatin,8,wt%,,,,,,,EGFR T790M Non Small Cell Lung Carcinoma PDX,10,Cylindrical,22,Gauge,250,kPa,,,25,,,,,,,,Chemical,CaCl2,100 mM,,,,,,,,,100mM CaCl2 was used to crosslink the scaffold post-processing.,
10.1038/s41598-019-55034-9,Cellink,INKREDIBLE,Alginate,4,wt%,Gelatin,8,wt%,,,,,,,AA0022 Lung Cancer Associated Fibroblasts,10,Cylindrical,22,Gauge,250,kPa,,,25,,,,,,,,Chemical,CaCl2,100 mM,,,,,,,,,100mM CaCl2 was used to crosslink the scaffold post-processing.,
10.1021/acsbiomaterials.9b00167,EnvisionTEC,3D-Bioplotter, Alginate Dialdehyde,6,wt%,Gelatin,2,wt%,,,,,,,,,Conical,27,Gauge,0.47,Bar,,,26,,,,25,,,,Chemical,CaCl2,100mM,25,,,,,,,,Printed into a 100mM CaCl2 bath coated with PEI. ,
10.1021/acsbiomaterials.9b00167,EnvisionTEC,3D-Bioplotter, Alginate Dialdehyde,3,wt%,Gelatin,2,wt%,,,,,,,RSC96 Neuronal Schwann Cells,1,Conical,27,Gauge,0.12,Bar,,,26,,,,25,,,,Chemical,CaCl2,100mM,25,,,,,,,,Printed into a 100mM CaCl2 bath coated with PEI. ,
10.1021/acsbiomaterials.9b00167,EnvisionTEC,3D-Bioplotter, Alginate Dialdehyde,2,wt%,Gelatin,2,wt%,,,,,,,RSC96 Neuronal Schwann Cells,1,Conical,27,Gauge,0.1,Bar,,,26,,,,25,,,,Chemical,CaCl2,100mM,25,,,,,,,,Printed into a 100mM CaCl2 bath coated with PEI. ,
10.1021/acsbiomaterials.9b00167,EnvisionTEC,3D-Bioplotter, Alginate Dialdehyde,2,wt%,Gelatin,3,wt%,,,,,,,RSC96 Neuronal Schwann Cells,1,Conical,27,Gauge,0.3,Bar,,,26,,,,25,,,,Chemical,CaCl2,100mM,25,,,,,,,,Printed into a 100mM CaCl2 bath coated with PEI. ,
10.1021/acsbiomaterials.9b00167,EnvisionTEC,3D-Bioplotter, Alginate Dialdehyde,2,wt%,Gelatin,6,wt%,,,,,,,,,Conical,27,Gauge,2.15,Bar,,,26,,,,25,,,,Chemical,CaCl2,100mM,25,,,,,,,,Printed into a 100mM CaCl2 bath coated with PEI. ,
10.1021/acsbiomaterials.9b00167,EnvisionTEC,3D-Bioplotter, Alginate Dialdehyde,3.75,wt%,Gelatin,3.75,wt%,,,,,,,,,Conical,27,Gauge,0.75,Bar,,,26,,,,25,,,,Chemical,CaCl2,100mM,25,,,,,,,,Printed into a 100mM CaCl2 bath coated with PEI. ,
10.1088/1758-5090/aa90d7,EnvisionTEC,3D-Bioplotter,Alginate,3.5,wt%,,,,,,,,,,Human Chondrocytes,3,Conical,21,Gauge,1,Bar,,,25,,,,25,,,,,,,,,,,,,,,.2M CaCl2 was sprayed over the scaffold,
10.1088/1758-5090/aa90d7,EnvisionTEC,3D-Bioplotter,Alginate,3.5,wt%,PLA Fibers,1,wt%,,,,,,,Human Chondrocytes,3,Conical,21,Gauge,1,Bar,,,25,,,,25,,,,,,,,,,,,,,,.2M CaCl2 was sprayed over the scaffold,
10.1088/1758-5090/aa90d7,EnvisionTEC,3D-Bioplotter,Alginate,2.5,wt%,PLA Fibers,2,wt%,,,,,,,Human Chondrocytes,3,Conical,21,Gauge,1,Bar,,,25,,,,25,,,,,,,,,,,,,,,.2M CaCl2 was sprayed over the scaffold,
10.1038/s41598-017-04691-9,GeSiM,BioScaffolder 3.1,Gelatin,7,wt%,Alginate,3,wt%,,,,,,,MDA-MB-231 Epithelial Cells,1,Cylindrical,25,Gauge,200,kPa,,,25,,,,5,,,,Chemical,CaCl2,100mM,,1,,,,,,,Scaffolds were rinsed with 100mM CaCl2 solution.,
10.1016/j.bprint.2019.e00045,EnvisionTEC,3D-Bioplotter,Alginate,2,wt%,,,,,,,,,,Primary Rat Schwann Cells,0.2,Conical,200,µm,30,kPa,,,,,,,18,,,,Chemical,CaCl2,50mM,,2,,,,,,,Alginate was printed into a 50 mM CaCl2 bath for crosslinking,
10.1016/j.bprint.2019.e00045,EnvisionTEC,3D-Bioplotter,Alginate RGD/YIGSR,2,wt%,,,,,,,,,,Primary Rat Schwann Cells,0.2,Conical,200,µm,30,kPa,,,,,,,18,,,,Chemical,CaCl2,50mM,,2,,,,,,,Alginate was printed into a 50 mM CaCl2 bath for crosslinking,
10.1016/j.bprint.2019.e00045,EnvisionTEC,3D-Bioplotter,Alginate,2,wt%,,,,,,,,,,Primary Rat Schwann Cells,0.2,Conical,200,µm,20,kPa,,,,,,,12,6,,,Chemical,CaCl2,50mM,,,,,,,,,Alginate was printed into a 50 mM CaCl2 bath for crosslinking,
10.1016/j.bprint.2019.e00045,EnvisionTEC,3D-Bioplotter,Alginate RGD/YIGSR,2,wt%,,,,,,,,,,Primary Rat Schwann Cells,0.2,Conical,200,µm,20,kPa,,,,,,,12,6,,,Chemical,CaCl2,50mM,,2,,,,,,,Alginate was printed into a 50 mM CaCl2 bath for crosslinking,
10.1039/c9tb00669a,Other,3D Bioprinting system,Alginate RGD,1,wt%,Hyaluronic Acid,0.5,wt%,Fibrinogen,10,mg/ml,,,,Primary Rat Schwann Cells,1,Cylindrical,200,µm,10,kPa,,,23,,,,9,4,,,,,,,,,,,,,,Crosslinked with Calcium chloride (100 mM) and Thrombin (25 U/mL),
10.1039/c9tb00669a,Other,3D Bioprinting system,Alginate RGD,1,wt%,Hyaluronic Acid,0.5,wt%,Fibrinogen,40,mg/ml,,,,Primary Rat Schwann Cells,1,Cylindrical,200,µm,30,kPa,,,23,,,,9,4,,,,,,,,,,,,,,Crosslinked with Calcium chloride (100 mM) and Thrombin (25 U/mL),
10.1155/2020/3863428,Other,Custom microxextrusion based bioprinter,Gelatin,20,wt%,Alginate,1.25,wt%,Cellulose Nanofiber,0.25,wt%,,,,Primary Rabbit Fibrochondrocytes,5,Cylindrical,22,Gauge,,,,,25,,4,,3,,,,,,,,,,,,,,,Samples crosslinked with 0.1% w/v CaCl2 for 1 min ,
10.1155/2020/3863428,Other,Custom microxextrusion based bioprinter,Gelatin,20,wt%,Alginate,1.25,wt%,,,,,,,,,Cylindrical,22,Gauge,,,,,25,,4,,3,,,,,,,,,,,,,,,Samples crosslinked with 0.1% w/v CaCl2 for 1 min ,
10.1155/2020/3863428,Other,Custom microxextrusion based bioprinter,Gelatin,10,wt%,Alginate,1.25,wt%,Cellulose Nanofiber,0.25,wt%,,,,,,Cylindrical,22,Gauge,,,,,20,,4,,3,,,,,,,,,,,,,,,Samples crosslinked with 0.1% w/v CaCl2 for 1 min ,
10.1155/2020/3863428,Other,Custom microxextrusion based bioprinter,Gelatin,10,wt%,Alginate,1.25,wt%,,,,,,,,,Cylindrical,22,Gauge,,,,,20,,4,,3,,,,,,,,,,,,,,,Samples crosslinked with 0.1% w/v CaCl2 for 1 min ,
10.1089/ten.tea.2019.0237,EnvisionTEC,3D-Bioplotter,PCL,90,wt%,Hydroxyapatite,10,wt%,,,,,,,,,Cylindrical,700,µm,1.5,Bar,,,110,,,,8,,,,,,,,,,,,,14000,,"PCL Mw = 140,00 Da",
10.1089/ten.tea.2019.0237,EnvisionTEC,3D-Bioplotter,PCL,80,wt%,Hydroxyapatite,20,wt%,,,,,,,,,Cylindrical,700,µm,2.5,Bar,,,120,,,,9,,,,,,,,,,,,,14000,,"PCL Mw = 140,00 Da",
10.1089/ten.tea.2019.0237,EnvisionTEC,3D-Bioplotter,PCL,70,wt%,Hydroxyapatite,30,wt%,,,,,,,,,Cylindrical,700,µm,3.5,Bar,,,130,,,,9,,,,,,,,,,,,,14000,,"PCL Mw = 140,00 Da",
10.1016/j.matlet.2020.127382,Cellink,BioX,Alginate,7,wt%,Gelatin,4,wt%,,,,,,,,,Conical,22,Gauge,130,kPa,110,kPa,25,,,,3,,,,Chemical,CaCl2,420mM,,5,,,,,,,420mM CaCl2 was used to crosslink the constructs.,
10.1016/j.matlet.2020.127382,Avanced Solutions,BioAssembly Bot,Alginate,7,wt%,Gelatin,4,wt%,,,,,,,,,Conical,22,Gauge,207,kPa,138,kPa,25,,,,3,,,,Chemical,CaCl2,420mM,,5,,,,,,,420mM CaCl2 was used to crosslink the constructs.,
10.2217/3dp-2018-0017,Allevi,Biobot 1,Gelatin Methacrylated,15,wt%,,,,,,,,,,Primary Rat Cardiac Myocytes,1,Cylindrical,23,Gauge,23,psi,,,20,,,,2,,,,,,,,,LAP,.5wt%,300,7,,,"Construct crosslinked with LAP (0.5 wt%, 7mW/cm2, 300s) post print",
10.1016/j.msec.2019.110578,RegenHU,3D Discovery,Gelatin Methacrylated,15,wt%,,,,,,,,,,Primary Sheep Chondrocytes,10,Conical,27,Gauge,2,Bar,,,15,,,,10,,,,,,,,,Irgacure 2959,.5wt%,20,31,,,GelMA was printed between PCL layers.,
10.1016/j.msec.2019.110578,RegenHU,3D Discovery,Gelatin Methacrylated,20,wt%,,,,,,,,,,Primary Sheep Chondrocytes,10,Conical,27,Gauge,2,Bar,,,20,,,,10,,,,,,,,,Irgacure 2959,.5wt%,20,31,,,GelMA was printed between PCL layers.,
10.1089/3dp.2018.0175,Allevi,3D Bioprinter,Gelatin Methacrylated,5,wt%,,,,,,,,,,HEK293 Kidney Cells,5,Cylindrical,23,Gauge,3,psi,,,25,,,,12,,,,,,,,,,,,,,,An agarose support slurry was used,
https://ojs.cnr.ncsu.edu/index.php/BioRes/article/view/BioRes_14_4_9244_Feng_3D_Bioprinting_Molding_Technology_Tissue/7198,Regonovo,3D Bioprinter,Gelatin,5,wt%,Nanocellulose,10,wt%,,,,,,,,,Conical,260,µm,80,kPa,,,20,,,,20,,,,,,,,,,,,,,,,
10.3390/pharmaceutics12060550,Cellink,BioX,Alginate,6,wt%,,,,,,,,,,,,Conical,20,Gauge,10,kPa,,,37,,,,6,,,,Chemical,CaCL2,.5wt%,25,0.5,,,,,,,Alginate was crosslinked partially  before printing.,
10.3390/pharmaceutics12060550,Cellink,BioX,Chitosan,1.2,wt%,Genipin,1,wt%,PEG,1.2,wt%,,,,Human Dermal Fibroblasts/ Primary Human Epidermal Keratinocytes Mix,1,Conical,22,Gauge,25,kPa,,,37,,,,4,,,,,,,,,,,,,,,,
10.3390/app10030768,EnvisionTEC,3D-Bioplotter,Alginate,3,wt%,Gelatin,8,wt%,,,,,,,,,Conical,400,µm,1.8,Bar,,,37,,,,10,,,,Chemical,CaCl2,3wt%,,,,,,,,,,
10.1021/acsami.6b11669,Orbital Mekatronik Systems,DTR2−2210T,Collagen,5,wt%,,,,,,,,,,MG63 Osteoblast-like Cells,2,Cylindrical,310,µm,300,kPa,110,kPa,10,,,,10,,,,Chemical,Genipin,1mM,,1440,,,,,,,Genipin was used to crosslink the collagen post printing.,
10.1021/acsami.6b11669,Orbital Mekatronik Systems,DTR2−2210T,Collagen,5,wt%,,,,,,,,,,Human Adipose-derived Stem Cells,2,Cylindrical,310,µm,300,kPa,110,kPa,10,,,,10,,,,Chemical,Genipin,1mM,,1440,,,,,,,Genipin was used to crosslink the collagen post printing.,
10.1016/j.jmbbm.2018.01.034,EnvisionTEC,3D-Bioplotter,Alginate,3,wt%,,,,,,,,,,,,Conical,200,µm,0.2,Bar,,,20,,,,6,,,,,,,,,,,,,,,Alginate was dispensed into 50mM CaCl2,
10.1088/1758-5090-aa8854,GeSiM,BioScaffolder,Alginate,2.8,wt%,Agarose,0.9,wt%,Methylcellulose,3,wt%,,,,Plant cells - Basil,,Conical,610,µm,100,kPa,80,kPa,25,,,,10,8,,,,,,,,,,,,,,1 g of concentrated biomass was mixed into 10 ml of hydrogel paste. Cr4osslinked with 0.1M CaCl2,
10.1016/j.actbio.2019.02.038,Other,Commercial Bioprinter,Alginate Methacrylated,9,wt%,,,,,,,,,,Human Mesenchymal Stem Cells,2,Cylindrical,210,µm,138,kPa,,,25,,,,10,,,,,,,,,LAP,0.0005g/ml,15,40,,,Several other bioink combinations tested. RGD peptide was added at 50mg/ml.,
