Repository: mirai-innovation/smart-tissues-gui

# smart-tissues-gui
Programa Enfutech Mirai Innovation

Folder "DataConvert" :
To tranforms PDF to txt we have to use the program pdftotxt.py in the same folder it only transform all the pdf in the DataPDF folder to txt files.

Then to create the model or train it, use the Modelo\Trainmodel.py, please read the  line 7 and 8, you only need to modify this lines to changes the model or the data to train the model, but you can just add the new data to the data.json file just following the json format that is include

to run program that get the csv, you just run the textspliv2.py without modificate any file from any folder, this program will trow a csv in the folder extracted_sections.

File: smarttissues/smts/static/database.csv (part 4 of 4)
DOI,Printer ,Model,Bioink ,,,,,,,,,,,,Cell composition,,Needle ,,,Pressure ,,,,Temperature (°C),,,,Speed (mm/s),,Flow adjustment (s),,Crosslinking,,,,,,,,,,,Notes,
10.1039/c3tb21159b,,KIMM SPS1000 Bioplotter,Alginate,3,wt%,Acrylamide,,wt%,,,,,,,,,Cylindrical,337,μm ,130,kPa,30,kPa,25,,,,,,,,,CaCl2,0.1M,,,,,,,,,Variations of CaCl2-based hydrogel crosslinking were tested,
10.1002/adhm.201800213,Other,Microextrusion Printer,Pluronic F127,30,wt%,Metformin Hydrochloride,12.5,mg/ml,,,,,,,,,Conical,27,Gauge,12,psi,,,25,,,,10,,,,,,,,,,,,,,,Metformin Hydrochloride is a oral agent used to treat diabetes.,
10.1002/adhm.201800213,Other,Microextrusion Printer,Pluronic F127,30,wt%,Glyburide,100,mg/ml,,,,,,,,,Conical,22,Gauge,8,psi,,,25,,,,8,,,,,,,,,,,,,,,Acarbose is a oral agent used to treat diabetes.,
10.1002/adhm.201800213,Other,Microextrusion Printer,Pluronic F127,30,wt%,Acarbose,1,mg/ml,,,,,,,,,Conical,27,Gauge,12,psi,,,25,,,,10,,,,,,,,,,,,,,,Glyburide is a oral agent used to treat diabetes.,
10.1021/acsami.7b03613,nScrypt,nScrypt-3D-450,PEGDA,6,wt%,Laponite,10,wt%,,,,,,,,,Conical,250,μm ,25,psi,22,psi,25,,,,1,0.75,,,,,,,,,,,,,,Printed structures were exposed to UV light for 10 minutes.,
10.1021/acsami.7b03613,nScrypt,nScrypt-3D-450,Alginate,0.5,wt%,Laponite,6,wt%,,,,,,,,,Conical,250,μm ,25,psi,22,psi,25,,,,1,0.75,,,,,,,,,,,,,,Printed structure was submerged in 2 wt% CaCl2,
10.1021/acsami.7b03613,nScrypt,nScrypt-3D-450,Gelatin,10,wt%,Laponite,7,wt%,,,,,,,,,Conical,250,μm ,25,psi,22,psi,25,,,,1,0.75,,,,,,,,,,,,,,,
10.1016/j.mtbio.2020.100058,regenHU,3D Discovery,Hyaluronic Acid Tyramine Functionalized,25,mg/ml,Collagen 1,5,mg/mL,,,,,,,,,Cylindrical,15,Gauge,0.2,bar,,,22,20,,,8,,,,,,,,,,,,,,,,
10.1016/j.mtbio.2020.100058,regenHU,3D Discovery,Hyaluronic Acid Tyramine Functionalized,25,mg/ml,Collagen 1,5,mg/mL,,,,,,,,,Cylindrical,18,Gauge,1.6,bar,,,22,20,,,8,,,,,,,,,,,,,,,,
10.1002/adfm.201801850,Other,Custom Microextrusion Printer,Gelatin,7.5,wt%,Fibrinogen,10,mg/mL,Hyaluronic Acid,3,mg/mL,Calcium chloride,2.5,mM,PCS‐201‐010 Primary Dermal Fibroblasys,10,Cylindrical,100,μm ,1,psi,0.5,psi,37,,,,3,1,,,Chemical,Thrombin/Transglutaminase,100 U/mL/0.2 wt%,37,20,,,,,,,Hydrogels crosslinked with thrombin/transglutaminase at 100U/mL and 0.2 wt% respectively. ,
10.1002/adfm.201801850,Other,Custom Microextrusion Printer,Gelatin,7.5,wt%,Fibrinogen,10,mg/mL,Hyaluronic Acid,3,mg/mL,Calcium chloride,2.5,mM,hiPSC‐derived Ventral Spinal Neuronal Progenitor Cells,10,Cylindrical,100,μm ,1,psi,0.5,psi,37,,,,3,1,,,Chemical,Thrombin/Transglutaminase,100 U/mL/0.2 wt%,37,20,,,,,,,Hydrogels crosslinked with thrombin/transglutaminase at 100U/mL and 0.2 wt% respectively. ,
10.1002/adfm.201801850,Other,Custom Microextrusion Printer,Gelatin,7.5,wt%,Fibrinogen,10,mg/mL,Hyaluronic Acid,3,mg/mL,Calcium chloride,2.5,mM,miPSC‐derived Oligodendrocyte Progenitor Cells,10,Cylindrical,100,μm ,1,psi,0.5,psi,37,,,,3,1,,,Chemical,Thrombin/Transglutaminase,100 U/mL/0.2 wt%,37,20,,,,,,,Hydrogels crosslinked with thrombin/transglutaminase at 100U/mL and 0.2 wt% respectively. ,
10.1002/adfm.201801850,Other,Custom Microextrusion Printer,Matrigel,50,wt%,,,,,,,,,,hiPSC‐derived Ventral Spinal Neuronal Progenitor Cells,10,Cylindrical,100,μm ,1,psi,0.5,psi,4,,,,3,1,,,,,,,,,,,,,,,
10.1002/adfm.201801850,Other,Custom Microextrusion Printer,Matrigel,50,wt%,,,,,,,,,,miPSC‐derived Oligodendrocyte Progenitor Cells,10,Cylindrical,100,μm ,1,psi,0.5,psi,4,,,,3,1,,,,,,,,,,,,,,,
10.1002/adfm.201801850,Other,Custom Microextrusion Printer,Matrigel,50,wt%,,,,,,,,,,PCS‐201‐010 Primary Dermal Fibroblasys,10,Cylindrical,100,μm ,1,psi,0.5,psi,4,,,,3,1,,,,,,,,,,,,,,,
10.1002/adfm.201801850,Other,Custom Microextrusion Printer,Gelatin Methacrylated,7.5,wt%,,,,,,,,,,hiPSC‐derived Ventral Spinal Neuronal Progenitor Cells,10,Cylindrical,100,μm ,1,psi,0.5,psi,37,,,,3,1,,,,,,,,LAP,0.05 wt%,,,,,Hydrogels crosslinked with 0.05 wt% LAP as the photoinitiator,
10.1002/adfm.201801850,Other,Custom Microextrusion Printer,Gelatin Methacrylated,7.5,wt%,,,,,,,,,,miPSC‐derived Oligodendrocyte Progenitor Cells,10,Cylindrical,100,μm ,1,psi,0.5,psi,37,,,,3,1,,,,,,,,LAP,0.05 wt%,,,,,Hydrogels crosslinked with 0.05 wt% LAP as the photoinitiator,
10.1002/adfm.201801850,Other,Custom Microextrusion Printer,Gelatin Methacrylated,7.5,wt%,,,,,,,,,,PCS‐201‐010 Primary Dermal Fibroblasys,10,Cylindrical,100,μm ,1,psi,0.5,psi,37,,,,3,1,,,,,,,,LAP,0.05 wt%,,,,,Hydrogels crosslinked with 0.05 wt% LAP as the photoinitiator,
10.1002/adfm.201801850,Other,Custom Microextrusion Printer,PEGDA,20,wt%,Polyethylene oxide,5.5,wt%,Glycerol,10,wt%,,,,,,Cylindrical,100,μm ,200,psi,80,psi,25,,,,3,1,,,,,,,,LAP,0.05 wt%,,,,,Hydrogels crosslinked with 0.05 wt% LAP as the photoinitiator. Other photoinitiators were used but LAP produced best results,
10.1002/adfm.201801850,Other,Custom Microextrusion Printer,Alginate,6,wt%,Methylcellulose,18,wt%,,,,,,,,,Cylindrical,100,μm ,200,psi,80,psi,25,,,,3,1,,,,CaCl2,,4,10,,,,,,,Alginate of different viscosities were tested,
10.1002/adfm.201801850,Other,Custom Microextrusion Printer,Loctite,100,wt%,,,,,,,,,,,,Cylindrical,100,μm ,200,psi,80,psi,25,,,,3,1,,,,,,,,,,,,,,The silicone was cured at ambient temperature for 5 hours,
10.1002/mabi.201900364,GeSiM,BioScaffolder 3.1,Gelatin Methacrylated,10,wt%,,,,,,,,,,,,Conical,150,μm ,120,kPa,,,30,,5,,10,,,,,,,,,,,,,,,,
10.1088/1758-5090/aa90e2,RegenHU,3D Discovery,Pluronic F127,30,wt%,,,,,,,,,,,,Cylindrical,330,μm ,200,kPa,160,kPa,25,,,,6,,,,,,,,,,,,,,,,
10.1088/1758-5090/aa90e2,RegenHU,3D Discovery,Pluronic F127,29,wt%,PEG,1,wt%,,,,,,,,,Cylindrical,330,μm ,170,kPa,130,kPa,25,,,,6,,,,,,,,,,,,,,,,
10.1088/1758-5090/aa90e2,RegenHU,3D Discovery,Pluronic F127,28,wt%,PEG,2,wt%,,,,,,,,,Cylindrical,330,μm ,150,kPa,120,kPa,25,,,,6,,,,,,,,,,,,,,,,
10.1088/1758-5090/aa90e2,RegenHU,3D Discovery,Pluronic F127,27,wt%,PEG,3,wt%,,,,,,,,,Cylindrical,330,μm ,120,kPa,90,kPa,25,,,,6,,,,,,,,,,,,,,,,
10.1088/1758-5090/aa90e2,RegenHU,3D Discovery,Pluronic F127,26,wt%,PEG,4,wt%,,,,,,,,,Cylindrical,330,μm ,90,kPa,70,kPa,25,,,,6,,,,,,,,,,,,,,,,
10.1088/1758-5090/aa90e2,RegenHU,3D Discovery,Pluronic F127,20,wt%,,,,,,,,,,,,Cylindrical,330,μm ,80,kPa,60,kPa,25,,,,6,,,,,,,,,,,,,,,,
10.1007/s10439-016-1704-5,regenHU,BioFactory,Alginate Sulfate,1,wt%,Nanocellulose,1.36,wt%,,,,,,,Primary Bovine Chondrocytes,6,Conical,413,μm ,6,kPa,,,,,,,,,,,,CaCl2,100 mM,,12,,,,,,,Post printing constructs were submerged for 12 min in 100 mM CaCl2,
10.1007/s10439-016-1704-5,regenHU,BioFactory,Alginate Sulfate,1,wt%,Nanocellulose,1.36,wt%,,,,,,,Primary Bovine Chondrocytes,6,Conical,260,μm ,6,kPa,,,,,,,,,,,,CaCl2,100 mM,,12,,,,,,,Post printing constructs were submerged for 12 min in 100 mM CaCl2,
10.1088/1758-5090/aaccbf,EnvisionTEC,Bioplotter,Alginate,2,wt%,,,,,,,,,,Human Adipose Derived Stem Cells,5,Cylindrical,300,μm ,10,bar,,,37,,,,12,,,,,CaCl2,2 wt%,,5,,,,,,,Post printing constructs were submerged in 2 wt% CaCl2 for 5 mins,
10.1007/978-1-0716-0611-7_6,Other,Pneumatic 3D Printer,Laponite,3,wt%,Alginate,3,wt%,Methylcellulose,3,wt%,,,,Skeletal Stem Cells,1,Conical,410,μm ,95,kPa,80,kPa,,,,,,,,,,,,,,,,,,,,,
10.1088/1758-5090/aa7e96,GeSiM,BioScaffolder 3.1,Laponite,3,wt%,Alginate,3,wt%,Methylcellulose,3,wt%,,,,Human mesenchymal stem cell,5,Conical,410,μm ,95,kPa,80,kPa,25,,,,10,8,,,,CaCl2,100 mM,,10,,,,,,,The MSCs used was a cell line expressing human telomerase reverse transcriptase. Post printing constructs were submerged for 10 min in 100 mM CaCl2,
10.3791/50632,regenHU,BioFactory,Pluronic F127,24.5,wt%,,,,,,,,,,,,Cylindrical,150,Gauge,1.5,bar,,,25,,,,1.25,,,,,,,,,,,,,,,,
10.1088/1758-5090/8/1/015019,Other ,Biopen,Gelatin Methacrylated,10,wt%,Hyaluronic Acid Methacrylated,2,wt%,,,,,,,,,Conical,860,μm ,165,kPa,140,kPa,25,,,,30,,,,,,,,,VA-086,0.05 wt%,,,,,The printing was done through a biopen with a collinear extrusion nozzle,
10.1021/acsbiomaterials.8b00416,regenHU,3D Discovery,Hyaluronic Acid Tyramine Functionalized,3.5,wt%,,,,,,,,,,,,Cylindrical,250,μm ,4,bar,,,25,,,,4,,,,,H202,mM,,,,,,,,,"The HA-Tyr bioink contained 0.1 U/mL of HRP, 0.02% EO, and 0.17 mM H202 for crosslinking prior to 3D printing",
10.3390/polym8050170,GeSiM,BioScaffolder,Alginate,16.7,wt%,,,,,,,,,,,,Cylindrical,840,μm ,480,kPa,,,25,,,,,,,,,CaCl2,1M,,,,,,,,,Post printing constructs were crosslinked with 1M CaCl2,
10.3390/polym8050170,GeSiM,BioScaffolder,Alginate,16.7,wt%,Gellan Gum,2,wt%,,,,,,,,,Cylindrical,840,μm ,520,kPa,,,25,,,,,,,,,CaCl2,1M,,,,,,,,,Post printing constructs were crosslinked with 1M CaCl2,
10.3390/polym8050170,GeSiM,BioScaffolder,Alginate,16.7,wt%,Gellan Gum,3,wt%,,,,,,,,,Cylindrical,840,μm ,530,kPa,,,25,,,,,,,,,CaCl2,1M,,,,,,,,,Post printing constructs were crosslinked with 1M CaCl2,
10.3390/ma9090756,regenHU,3D Printer,Pluronic F127,24.5,wt%,,,,,,,,,,,,Cylindrical,21,Gauge,100,kPa,,,25,,,,0.02,,,,,,,,,,,,,,,,
10.1002/term.2058,GeSiM,BioScaffolder 3.1,Alginate,3,wt%,Methylcellulose,9,wt%,,,,,,,,,Cylindrical,250,μm ,1,bar,0.8,bar,25,,,,20,,,,,CaCl2,100mM,,10,,,,,,,Post printing constructs were crosslinked with 0.1M CaCl2,
10.1002/term.2058,GeSiM,BioScaffolder 3.1,Alginate,3,wt%,,,,,,,,,,,,Cylindrical,200,μm ,1,bar,0.8,bar,25,,,,20,,,,,CaCl2,100mM,,10,,,,,,,Post printing constructs were crosslinked with 0.1M CaCl2,
10.1039/c9fd00019d,Other,Tronxy P802E 3D Printer,Poly(alkyl glycidyl ether) triblock copolymer,20,wt%,,,,,,,,,,,,Conical,410,μm ,20,psi,,,21,,,,5,,,,,,,,,Irgacure 2959,0.1 wt%,3,3.4,,,,
10.1007/s10544-018-0274-8,Janome,Janome 2300N,Gelatin,5,wt%,,,,,,,,,,,,Cylindrical,160,μm ,100,kPa,,,25,,,,10,,,,,,,,,,,,,,,Gelatin was crosslinked with 3 wt% microbial transglutaminase overnight at 37 C after printing,
10.3389/fbioe.2020.00484,RegenHU,3D Discovery,Gelatin Methacrylated,10,wt%,,,,,,,,,,Human Bone Marrow Mesenchymal Stem Cells,4,Conical,410,μm ,35,kPa,,,21,,,,5,,,,,,,,,LAP,0.8 wt%,60,,,,Physically crosslinked for 10 minutes at 4C followed by UV photopolymerization,
10.1021/acsami.9b19272,Other,Extrusion-based Printer,PEGDA,7.5,mM,Ferric Chloride,22.5 mM,,,,,,,,,,Cylindrical,600,μm ,300,kPa,,,25,,,,2,,,,,,,,,APS,0.03M,,,,,"Bioink also contained 1.5M acrylic acid, 0.1M NaCl",
10.1038/s41598-019-38972-2,Other,3D Printer,Alginate,3,wt%,PEGDA,10,wt%,,,,,,,,,Cylindrical,840,μm,,,,,25,,,,3,,,,,,,,,Irgacure 2959,0.05 wt%,600,39,,,UV irradiation was employed for the duration of printing and 10 minutes post printing.,
10.1016/j.actbio.2020.11.022,GeSiM,BioScaffolder 3.2,Hydroxypropyl Cellulose,5,wt%,Iron Powder,35,wt%,,,,,,,,,Conical,410,μm,200,kPa,,,25,,,,5,,,,,,,,,,,,,,,,
10.1089/ten.TEC.2018.0293,Regenovo,Extrusion Printer,PCL,100,wt%,,,,,,,,,,,,Conical,210,μm,450,kPa,,,25,,,,4,,,,,,,,,,,,,,,,The PCL bioink was in slurry form in DCM
10.1089/ten.TEC.2018.0293,Regenovo,Extrusion Printer,PCL,98,wt%,Lidocaine,2,wt%,,,,,,,,,Conical,410,μm,450,kPa,,,25,,,,4,,,,,,,,,,,,,,,,The PCL bioink was in slurry form in DCM
10.1089/ten.TEC.2018.0293,Regenovo,Extrusion Printer,PCL,96,wt%,Lidocaine,4,wt%,,,,,,,,,Conical,210,μm,450,kPa,,,25,,,,4,,,,,,,,,,,,,,,,The PCL bioink was in slurry form in DCM
10.1089/ten.TEC.2018.0293,Regenovo,Extrusion Printer,PCL,99,wt%,Silver Phosphate,1,wt%,,,,,,,,,Conical,410,μm,450,kPa,,,25,,,,4,,,,,,,,,,,,,,,,The PCL bioink was in slurry form in DCM
10.1089/ten.TEC.2018.0293,Regenovo,Extrusion Printer,PCL,97,wt%,Silver Phosphate,3,wt%,,,,,,,,,Conical,210,μm,450,kPa,,,25,,,,4,,,,,,,,,,,,,,,,The PCL bioink was in slurry form in DCM
10.1089/ten.TEC.2018.0293,Regenovo,Extrusion Printer,PCL,93,wt%,Lidocaine,4,wt%,Silver Phosphate,3,wt%,,,,,,Conical,410,μm,450,kPa,,,25,,,,4,,,,,,,,,,,,,,,,The PCL bioink was in slurry form in DCM
10.1088/1758-5090/ab7553,GeSiM,BioScaffolder 3.1,Alginate,30,mg/ml,Methylcellulose,30,mg/ml,Agarose,10,mg/ml,,,,Immortalized Human Mesenchymal Stem Cells,10,Conical,830,μm,300,kPa,,,25,,,,,,,,,,,,,,,,,,,,
10.1088/1758-5090/ab7553,GeSiM,BioScaffolder 3.1,Alginate,30,mg/ml,Methylcellulose,30,mg/ml,Agarose,10,mg/ml,,,,Immortalized Human Mesenchymal Stem Cells,10,Conical,250,μm,150,kPa,,,25,,,,,,,,,,,,,,,,,,,,
10.1088/1758-5090/ab10ae,Cellink,INKREDIBLE+,Carbopol,0.7,wt%,,,,,,,,,,,,Cylindrical,250,μm,80,kPa,40,kPa,23,,,,4,2,,,,,,,,,,,,,,,
10.1016/j.ijbiomac.2020.08.180,EnvisionTEC,Bioplotter,Chitosan,10,wt%,,,,,,,,,,,,Conical,250,,3.5,bar,,,25,,,,10,,,,,,,,,,,,,,,,
10.1016/j.msec.2019.04.026,Allevi,Allevi2 Bioprinter,PCL,100,wt%,,,,,,,,,,,,Cylindrical,159,μm,100,psi,80,psi,100,,,,1,,,,,,,,,,,,,50000,,PCL Mw = 50 kDa,
10.1016/j.msec.2019.04.026,Allevi,Allevi2 Bioprinter,PCL,99.9,wt%,Graphene Oxide,0.1,wt%,,,,,,,,,Cylindrical,159,μm,100,psi,80,psi,100,,,,1,,,,,,,,,,,,,50000,,PCL Mw = 50 kDa,
10.1016/j.msec.2019.04.026,Allevi,Allevi2 Bioprinter,PCL,99.5,wt%,Graphene Oxide,0.5,wt%,,,,,,,,,Cylindrical,159,μm,100,psi,80,psi,100,,,,1,,,,,,,,,,,,,50000,,PCL Mw = 50 kDa,
10.1088/1758-5090/ab98e4,GeSiM,BioScaffolder 2.1,Alginate Oxidized,3.75,wt%,Gelatin,7.5,wt%,,,,,,,,,Conical,330,μm,40,kPa,30,kPa,30,,,,10,,,,,CaCl2,.5M,,10,,,,,,,,
10.1088/1758-5090/ab98e4,GeSiM,BioScaffolder 2.1,Alginate Oxidized,3.75,wt%,Gelatin,7.5,wt%,,,,,,,,,Conical,250,μm,60,kPa,,,30,,,,10,,,,,CaCl2,.5M,,10,,,,,,,,
10.1016/j.actbio.2020.11.006,Allevi,Allevi 2,dECM Cardiac,4.6,wt%,Laponite,2.3,wt%,PEGDA,6,wt%,,,,,,Cylindrical,25,Gauge,9,psi,,,25,,,,,,,,,,,,,LAP,0.4 wt%,,,,,Constructs were crosslinked with UV light for 30s,
10.1016/j.actbio.2020.11.006,Allevi,Allevi 2,dECM Cardiac,4.6,wt%,Laponite,2.3,wt%,PEGDA,6,wt%,,,,,,Cylindrical,22,Gauge,8,psi,,,25,,,,,,,,,,,,,LAP,0.4 wt%,,,,,Constructs were crosslinked with UV light for 30s,
10.1021/acsami.9b11644,Allevi,Allevi 2,Gelatin,7,wt%,Silk Fibroin,1.5,wt%,,,,,,,Primary Porcine Chondrocytes,1,Cylindrical,250,μm,25,kPa,15,kPa,4,,,,8,6,,,,,,,,,,,,,,,
10.1038/s41598-020-78977-w,EnvisionTEC,3D Bioplotter,PCL,100,wt%,,,,,,,,,,,,Cylindrical,24,Gauge,600,kPa,,,100,,10,,1.4,,,,,,,,,,,,,50000,43000,PCL molecular weight 43-50 kDa,
10.1038/s41598-020-78977-w,EnvisionTEC,3D Bioplotter,PCL,99.5,wt%,Graphene Oxide,0.5,wt%,,,,,,,,,Cylindrical,24,Gauge,600,kPa,,,100,,10,,1.4,,,,,,,,,,,,,50000,43000,PCL molecular weight 43-50 kDa,
10.1038/s41598-020-78977-w,EnvisionTEC,3D Bioplotter,PCL,99,wt%,Graphene Oxide,1,wt%,,,,,,,,,Cylindrical,24,Gauge,600,kPa,,,100,,10,,1.4,,,,,,,,,,,,,50000,43000,PCL molecular weight 43-50 kDa,
10.1038/s41598-020-78977-w,EnvisionTEC,3D Bioplotter,PCL,97,wt%,Graphene Oxide,3,wt%,,,,,,,,,Cylindrical,24,Gauge,600,kPa,,,100,,10,,1.4,,,,,,,,,,,,,50000,43000,PCL molecular weight 43-50 kDa,
10.3390/ma13030512,RegenHu,3D Discovery,PCL,100,wt%,,,,,,,,,,,,Cylindrical,330,μm,6,bar,,,90,,,,20,,,,,,,,,,,,,50000,,PCL molecular weight 50 kDa,
10.3390/ma13030512,RegenHu,3D Discovery,PCL,99.9,wt%,Polyaniline,0.1,wt%,,,,,,,,,Cylindrical,330,μm,6,bar,,,90,,,,20,,,,,,,,,,,,,50000,,PCL molecular weight 50 kDa,
10.3390/ma13030512,RegenHu,3D Discovery,PCL,99,wt%,Polyaniline,1,wt%,,,,,,,,,Cylindrical,330,μm,6,bar,,,90,,,,20,,,,,,,,,,,,,50000,,PCL molecular weight 50 kDa,
10.3390/ma13030512,RegenHu,3D Discovery,PCL,98,wt%,Polyaniline,2,wt%,,,,,,,,,Cylindrical,330,μm,6,bar,,,90,,,,20,,,,,,,,,,,,,50000,,PCL molecular weight 50 kDa,
10.1016/j.colsurfb.2019.06.069,Other,Open Source 3D Printer,Gelatin,15,wt%,Alginate,2,wt%,,,,,,,Wharton's Jelly Derived Mesenchymal Stem Cells,1,Cylindrical,330,μm,200,kPa,,,30,,,4,7,,,,,,,,,,,,,,,,
10.1016/j.colsurfb.2019.06.069,Other,Open Source 3D Printer,Gelatin,15,wt%,Alginate,2,wt%,,,,,,,Human Amniotic Epithelial Cells,1,Cylindrical,330,μm,200,kPa,,,30,,,4,7,,,,,,,,,,,,,,,,
10.1088/2057-1976/ab8fc6,CELLINK,INKREDIBLE,Cellulose Nanofibers,5.34,wt%,Alginate,2.67,wt%,,,,,,,,,,300,μm ,120,kPa,,,25,,,,10,,,,,CaCl2,1 wt%,,20,,,,,,,Scaffolds were cross-linked by 1 wt% CaCl2 solution for 20 min ,
10.1088/2057-1976/ab8fc6,CELLINK,INKREDIBLE,Cellulose Nanofibers,7.4,wt%,Alginate,0.74,wt%,,,,,,,,,,300,μm ,80,kPa,,,25,,,,10,,,,,CaCl2,1 wt%,,20,,,,,,,Scaffolds were cross-linked by 1 wt% CaCl2 solution for 20 min ,
10.1088/2057-1976/ab8fc6,CELLINK,INKREDIBLE,Cellulose Nanocrystals,10,wt%,Alginate,5,wt%,,,,,,,,,,300,μm ,140,kPa,,,25,,,,10,,,,,CaCl2,1 wt%,,20,,,,,,,Scaffolds were cross-linked by 1 wt% CaCl2 solution for 20 min ,
10.1088/2057-1976/ab8fc6,CELLINK,INKREDIBLE,Cellulose Nanocrystals,16.67,wt%,Alginate,1.667,wt%,,,,,,,,,,300,μm ,80,kPa,,,25,,,,10,,,,,CaCl2,1 wt%,,20,,,,,,,Scaffolds were cross-linked by 1 wt% CaCl2 solution for 20 min ,
10.1038/s41598-020-64049-6,Other,3D Printer,PCL,100,wt%,,,,,,,,,,,,Cylindrical,100,μm,610,kPa,590,kPa,85,,35,18,4,,,,,,,,,,,,,73000,,"PCL molecular weight is 73,000",
10.1038/s41598-020-64049-6,Other,3D Printer,dECM Esophageal,1.5,wt%,,,,,,,,,,Human Esophageal Epithelial Cells,3.5,Cylindrical,26,Gauge,40,kPa,20,kPa,4,,,18,,,,,,,,,,,,,,,,Hydrogels crosslinked by gelation at 37C ,
10.1038/s41598-020-64049-6,Other,3D Printer,dECM Esophageal,2,wt%,,,,,,,,,,Human Esophageal Epithelial Cells,3.5,Cylindrical,26,Gauge,40,kPa,20,kPa,4,,,18,,,,,,,,,,,,,,,,Hydrogels crosslinked by gelation at 37C ,
10.1038/s41598-020-64049-6,Other,3D Printer,dECM Esophageal,1.5,wt%,,,,,,,,,,Human Esophageal Smooth Muscle Cells,3.5,Cylindrical,26,Gauge,40,kPa,20,kPa,4,,,18,,,,,,,,,,,,,,,,Hydrogels crosslinked by gelation at 37C ,
10.1038/s41598-020-64049-6,Other,3D Printer,dECM Esophageal,2,wt%,,,,,,,,,,Human Esophageal Smooth Muscle Cells,3.5,Cylindrical,26,Gauge,40,kPa,20,kPa,4,,,18,,,,,,,,,,,,,,,,Hydrogels crosslinked by gelation at 37C ,
10.1021/acsami.0c07212,Other,Coaxial Printer,Gelatin Methacrylated,13,wt%,,,,,,,,,,Bone Marrow Stromal Stem Cells,5,Cylindrical,800,μm,225,kPa,,,25,,16,,5,,,,,,,,,Irgacure 2959,0.2 wt%,20,25,,,"A coaxial extrusion system was implemented in which GelMA was the shell and peptide-functionalized, succinylated chistoan/dextran aldehyde was the core",
10.3390/ma13020354,Allevi,Allevi 1,Alginate,4,wt%,Hyaluronic Acid Oxidized,0.4,wt%,,,,,,,,,Cylindrical,210,μm,25,psi,,,23,21,,,8,,,,,,,,,,,,,,,FRESH printing method was implemented except the bath was frozen after printing,
10.1088/1758-5090/8/1/015016,RegenHu,3D Discovery,PCL,100,wt%,,,,,,,,,,,,,,,2,bar,,,77,,,27,16,,,,,,,,,,,,,50000,43000,"PCL molecular weight is 43,000 - 50,000",
10.1016/j.tiv.2019.104606,Cellink,INKREDIBLE+,Gelatin Methacrylated,7.5,wt%,,,,,,,,,,Bovine Colon Organoids,,Cylindrical,22,Gauge,20,kPa,,,,,,,10,,,,,,,,,LAP,0.5 wt%,12,15.1,,,,
10.3390/ijms19103129,Cellink,INKREDIBLE+,Alginate,2,wt%,Gelatin,3,wt%,dECM Human Lung,1,mg/ml,,,,Cell Line HepaRG,7,Conical,22,Gauge,20,kPa,10,kPa,25,,,,,,,,,CaCl2,0.1M,,,,,,,,,,
10.3390/ijms19103129,Cellink,INKREDIBLE+,Alginate,2,wt%,Gelatin,3,wt%,dECM Human Lung,0.5,mg/ml,,,,Cell Line HepaRG,7,Conical,22,Gauge,20,kPa,10,kPa,25,,,,,,,,,CaCl2,0.1M,,,,,,,,,,
10.1021/acsami.0c05096,Cellink,INKREDIBLE+,Gelatin Carbohydrazide,6,wt%,,,,,,,,,,Human Umbilical Vein Endothelial Cells,1,Cylindrical,,,15,kPa,12,kPa,37,,,,10,5,,,,,,,,,,,,,,The bioink was directly extruded into a slurry bath consisting of oxidized alginate and gelatin microparticles,
10.1021/acsami.0c05096,Cellink,INKREDIBLE+,Gelatin Carbohydrazide,6,wt%,,,,,,,,,,Human Mesenchymal Stem Cells,10,Cylindrical,,,15,kPa,12,kPa,37,,,,10,5,,,,,,,,,,,,,,The bioink was directly extruded into a slurry bath consisting of Oxidized alginate and gelatin microparticles,
10.3390/jfb9040057,RegenHu,3D Discovery,Calcium Phosphate,4.27,wt%,Kappa Carrageenan,2.8,wt%,,,,,,,,,Cylindrical,23,Gauge,2,bar,0.5,bar,,,,,7,,,,,,,,,,,,,,,,
10.1021/acsami.0c18608,Other,Custom Bioprinter,Alginate Methacrylated,5,wt%,,,,,,,,,,,,Cylindrical,330,μm,0.4,bar,,,25,,,,5,,,,,,,,,Irgacure 2959,0.1 wt%,600,,,,,
10.1088/1758-5090/aac70b,Other,Bioprinter,Collagen,3,mg/ml,,,,,,,,,,HEPG2 Liver Cells,20,Conical,610,μm,15,kPa,,,4,,,,13.75,,,,,,,,,,,,,,,,
10.1088/1748-605X/ab38c6,GeSiM,BioScaffolder 3.1,PCL,100,wt%,,,,,,,,,,,,Cylindrical,,,660,kPa,,,105,,,,2,,,,,,,,,,,,,43000,,"PCL had  amolecular weight of 43,000 g/mol",
10.1007/s10856-018-6211-9,GeSiM,BioScaffolder 3.1,Alginate,3,wt%,Methylcellulose,9,wt%,,,,,,,Primary Bovine Chondrocytes,5,Conical,610,μm,80,kPa,70,kPa,,,,,10,,,,,,,,,,,,,,,"γ-irradiated bioink experienced lower viscosity, resulting in change in printing parameters",
10.1007/s10856-018-6211-9,GeSiM,BioScaffolder 3.1,Alginate,3,wt%,Methylcellulose,9,wt%,,,,,,,Primary Bovine Chondrocytes,5,Conical,450,μm,65,kPa,,,,,,,10,,,,,,,,,,,,,,,"γ-irradiated bioink experienced lower viscosity, resulting in change in printing parameters",
10.1021/acsami.8b13166,Cellink,INKREDIBLE+,Alginate,3,wt%,Gellan Gum,3.5,wt%,,,,,,,,,Conical,410,μm,40,kPa,35,kPa,25,,,,20,10,,,,,,,,,,,,,,,
10.1021/acsami.8b13166,Cellink,INKREDIBLE+,Alginate,3,wt%,Gellan Gum,3.5,wt%,Aminated Silicate Nanoparticles,6,wt%,,,,,,Conical,410,μm,50,kPa,40,kPa,25,,,,20,10,,,,,,,,,,,,,,,
10.1088/1758-5090/8/3/035012,BioBots,BioBots Beta Extrusion Printer,Gelatin Methacrylated,10,wt%,,,,,,,,,,NIH 3T3 Fibroblasts,0.5,Cylindrical,200,μm,100,psi,,,25,,,,8,,,,,,,,,LAP,0.25,600,,,,Bioink was allowed to cool at 25C to physically crosslink before printing,
10.1088/1758-5090/8/3/035012,BioBots,BioBots Beta Extrusion Printer,Gelatin Methacrylated,15,wt%,,,,,,,,,,,,Cylindrical,200,μm,110,psi,100,psi,25,,,,8,,,,,,,,,LAP,0.25,600,,,,Bioink was allowed to cool at 25C to physically crosslink before printing,
10.1088/1758-5090/8/3/035012,BioBots,BioBots Beta Extrusion Printer,Gelatin Methacrylated,20,wt%,,,,,,,,,,,,Cylindrical,200,μm,130,psi,,,25,,,,8,,,,,,,,,LAP,0.25,600,,,,Bioink was allowed to cool at 25C to physically crosslink before printing,
10.1080/03008207.2019.1624733,EnvisionTEC,3D Bioplotter,PCL,100,wt%,,,,,,,,,,,,,200,μm,600,kPa,,,120,,,,0.4,,,,,,,,,,,,,43000,,PCL Mw = 43kDa,
10.1021/acsnano.5b01179,EnvisionTEC,3D Bioplotter,Graphene,75,wt%,PLG,25,wt%,,,,,,,,,Conical,100,μm,5,bar,,,25,,,,45,10,,,,,,,,,,,,,,PLG stands for polylactide-co-glycolide,
10.1021/acsnano.5b01179,EnvisionTEC,3D Bioplotter,Graphene,75,wt%,PLG,25,wt%,,,,,,,,,Conical,1000,μm,0.5,bar,,,25,,,,45,10,,,,,,,,,,,,,,PLG stands for polylactide-co-glycolide,
10.1021/acsbiomaterials.8b00964,EnvisionTEC,3D Bioplotter,SC 5050 Polyester,100,wt%,,,,,,,,,,,,Conical,410,μm,2.7,bar,,,30,,,,0.5,,,,,,,,,,,,,,,SC5050 is a polyester comprised of equimolar ratios of soybean oil and coumarin.,
10.1021/acsbiomaterials.8b00964,EnvisionTEC,3D Bioplotter,SC 5050 Polyester,98,wt%,Dexamethosone,2,wt%,,,,,,,,,Conical,410,μm,4.3,bar,,,48,,,,0.5,,,,,,,,,,,,,,,SC5050 is a polyester comprised of equimolar ratios of soybean oil and coumarin.,
10.1021/acsbiomaterials.8b00964,EnvisionTEC,3D Bioplotter,SC 5050 Polyester,94,wt%,Dexamethosone,6,wt%,,,,,,,,,Conical,410,μm,4.7,bar,,,52,,,,0.5,,,,,,,,,,,,,,,SC5050 is a polyester comprised of equimolar ratios of soybean oil and coumarin.,
10.1039/d0bm01784a,EnvisionTEC,3D Bioplotter,Gelatin Methacrylated,6,wt%,Gelatin,3.6,wt%,,,,,,,Human Dermal Fibroblasts,1,Cylindrical,27,Gauge,3.5,bar,,,27,,,,8,,,,,,,,,LAP,.03wt%,60,13.2,,,,
10.1039/d0bm01784a,EnvisionTEC,3D Bioplotter,Ulvan Methacrylated,2,wt%,Gelatin Methacrylated,4,wt%,Gelatin,3.6,wt%,,,,Human Dermal Fibroblasts,1,Cylindrical,27,Gauge,3.5,bar,,,25,,,,8,,,,,,,,,LAP,.03wt%,60,13.2,,,Ulvan is a sulfated algal polysaccharide,
10.1039/d0bm01784a,EnvisionTEC,3D Bioplotter,Ulvan Methacrylated,4,wt%,Gelatin Methacrylated,2,wt%,Gelatin,3.6,wt%,,,,Human Dermal Fibroblasts,1,Cylindrical,27,Gauge,3.5,bar,,,25,,,,8,,,,,,,,,LAP,.03wt%,60,13.2,,,Ulvan is a sulfated algal polysaccharide,
10.1039/d0bm01784a,EnvisionTEC,3D Bioplotter,Ulvan Methacrylated,6,wt%,Gelatin,3.6,wt%,,,,,,,Human Dermal Fibroblasts,1,Cylindrical,27,Gauge,3,bar,,,22,,,,8,,,,,,,,,LAP,.03wt%,60,13.2,,,Ulvan is a sulfated algal polysaccharide,
10.1089/ten.TEC.2012.0383,EnvisionTEC,3D Bioplotter,Soy Protein,20,wt%,Glycerol,4,wt%,,,,,,,,,,200,μm,2,bar,0.8,bar,27,,,,35,,0.1,,,,,,,,,,,,,,
10.1016/j.reth.2021.01.001,Regenovo,3D Bio-Architect,PCL,40,wt%,Beta Tricalcium Phosphate,2.5,wt%,,,,,,,,,Cylindrical,,,150,kPa,100,kPa,25,,-5,,8,5,,,,,,,,,,,,,,"The bioink was prepared in 1, 4-dioxane to achieve desired extrudability",
10.1016/j.reth.2021.01.001,Regenovo,3D Bio-Architect,PCL,40,wt%,Beta Tricalcium Phosphate,2.5,wt%,Icariin,0.16,wt%,,,,,,Cylindrical,,,150,kPa,100,kPa,25,,-5,,8,5,,,,,,,,,,,,,,"The bioink was prepared in 1, 4-dioxane to achieve desired extrudability",
10.1016/j.reth.2021.01.001,Regenovo,3D Bio-Architect,PCL,40,wt%,Beta Tricalcium Phosphate,2.5,wt%,Icariin,0.32,wt%,,,,,,Cylindrical,,,150,kPa,100,kPa,25,,-5,,8,5,,,,,,,,,,,,,,"The bioink was prepared in 1, 4-dioxane to achieve desired extrudability",
10.1016/j.reth.2021.01.001,Regenovo,3D Bio-Architect,PCL,40,wt%,Beta Tricalcium Phosphate,2.5,wt%,Icariin,0.64,wt%,,,,,,Cylindrical,,,150,kPa,100,kPa,25,,-5,,8,5,,,,,,,,,,,,,,"The bioink was prepared in 1, 4-dioxane to achieve desired extrudability",
10.1016/j.dental.2016.11.012,Hyrel,Hyrel 3D Printer,Tricalcium Phosphate,83,wt%,Stearic Acid,17,wt%,,,,,,,,,Cylindrical,1000,μm,,,,,80,,25,,15,,,,,,,,,,,,,,,,
10.1088/1758-5090/abec2d,GeSiM,BioScaffolder 3.1,Xanthan Gum,5,wt%,,,,,,,,,,,,Cylindrical,410,μm,40,kPa,35,kPa,25,,,,2,,,,,,,,,,,,,,,,
10.1088/1758-5090/abec2d,GeSiM,BioScaffolder 3.1,Xanthan Gum,8,wt%,,,,,,,,,,,,Cylindrical,410,μm,80,kPa,60,kPa,25,,,,2,,,,,,,,,,,,,,,,
10.1088/1758-5090/abec2d,GeSiM,BioScaffolder 3.1,Xanthan Gum Methacrylated,3,wt%,Gelatin Methacrylated,3,wt%,,,,,,,C2C12 Myoblasts,3,Cylindrical,410,μm,90,kPa,70,kPa,25,,,,2,,,,,,,,,,,,,,,,
10.1088/1758-5090/abec2d,GeSiM,BioScaffolder 3.1,Xanthan Gum Methacrylated,5,wt%,Gelatin Methacrylated,5,wt%,,,,,,,C2C12 Myoblasts,3,Cylindrical,410,μm,120,kPa,100,kPa,25,,,,2,,,,,,,,,LAP,.2wt%,600,10,,,,
10.1088/1758-5090/8/1/015015,GeSiM,BioScaffolder 2.1,Collagen,14,wt%,,,,,,,,,,,,Cylindrical,610,μm,1,bar,,,25,,,,0.3,,,,,,,,,LAP,.2wt%,600,10,,,,
10.1007/s10439-016-1648-9,Other ,Coaxial Printer,Alginate,4,wt%,,,,,,,,,,,,Cylindrical,14,Gauge,82.7,kPa,,,25,,,,,,,,,CaCl2,4 wt%,,24 hours,,,,,,,"Alginate was dispensed as a sheath with CaCl2 at 2wt%, extruded through the core section. The constructs were crosslinked with 4 wt% CaCl2 overnight",
10.1007/s10439-021-02736-9,EnvisionTEC,3D Bioplotter,Polypropylene fumarate (PPF),90,wt%,Diethyl fumarate (DEF),10,wt%,,,,,,,,,Cylindrical,22,Gauge,7,bar,,,37,,,,0.1,,,,,BAPO,1 wt%,,,,,,,,,BAPO crosslinker was included in the bioink mix,
10.1007/s10439-021-02736-9,EnvisionTEC,3D Bioplotter,Polypropylene fumarate (PPF),88,wt%,Diethyl fumarate (DEF),10,wt%,PLGA,2,wt%,,,,,,Cylindrical,22,Gauge,6.5,bar,4.5,bar,37,,,,2.5,0.3,,,,BAPO,1 wt%,,,,,,,,,BAPO crosslinker was included in the bioink mix. PLGA is composed of 50:50 LA:GA,
10.1007/s10439-021-02736-9,EnvisionTEC,3D Bioplotter,Polypropylene fumarate (PPF),88,wt%,Diethyl fumarate (DEF),10,wt%,PLGA,2,wt%,BMP-2,0.001,wt%,,,Cylindrical,22,Gauge,7.2,bar,6.5,bar,37,,,,0.8,0.8,,,,BAPO,1 wt%,,,,,,,,,BAPO crosslinker was included in the bioink mix. PLGA is composed of 50:50 LA:GA,
10.1007/s10439-021-02736-9,EnvisionTEC,3D Bioplotter,Polypropylene fumarate (PPF),90,wt%,Diethyl fumarate (DEF),10,wt%,,,,,,,,,Cylindrical,22,Gauge,2,bar,1,bar,60,,,,1,0.4,,,,BAPO,1 wt%,,,,,,,,,BAPO crosslinker was included in the bioink mix,
10.1007/s10439-021-02736-9,EnvisionTEC,3D Bioplotter,Polypropylene fumarate (PPF),88,wt%,Diethyl fumarate (DEF),10,wt%,PLGA,2,wt%,,,,,,Cylindrical,22,Gauge,0.5,bar,0.3,bar,60,,,,1.2,0.8,,,,BAPO,1 wt%,,,,,,,,,BAPO crosslinker was included in the bioink mix. PLGA is composed of 50:50 LA:GA,
10.1007/s10439-021-02736-9,EnvisionTEC,3D Bioplotter,Polypropylene fumarate (PPF),88,wt%,Diethyl fumarate (DEF),10,wt%,PLGA,2,wt%,BMP-2,0.001,wt%,,,Cylindrical,22,Gauge,2.4,bar,1,bar,60,,,,1,0.2,,,,BAPO,1 wt%,,,,,,,,,BAPO crosslinker was included in the bioink mix. PLGA is composed of 50:50 LA:GA,
10.1007/s10439-021-02736-9,EnvisionTEC,3D Bioplotter,Polypropylene fumarate (PPF),90,wt%,Diethyl fumarate (DEF),10,wt%,,,,,,,,,Cylindrical,22,Gauge,0.2,bar,,,90,,,,2.5,2,,,,BAPO,1 wt%,,,,,,,,,BAPO crosslinker was included in the bioink mix,
10.1007/s10439-021-02736-9,EnvisionTEC,3D Bioplotter,Polypropylene fumarate (PPF),88,wt%,Diethyl fumarate (DEF),10,wt%,PLGA,2,wt%,,,,,,Cylindrical,22,Gauge,0.5,bar,0.1,bar,90,,,,2.6,2,,,,BAPO,1 wt%,,,,,,,,,BAPO crosslinker was included in the bioink mix. PLGA is composed of 50:50 LA:GA,
10.1007/s10439-021-02736-9,EnvisionTEC,3D Bioplotter,Polypropylene fumarate (PPF),88,wt%,Diethyl fumarate (DEF),10,wt%,PLGA,2,wt%,BMP-2,0.001,wt%,,,Cylindrical,22,Gauge,0.4,bar,0.2,bar,90,,,,2.2,,,,,BAPO,1 wt%,,,,,,,,,BAPO crosslinker was included in the bioink mix. PLGA is composed of 50:50 LA:GA,
10.3390/mi12020195,Other,Custom Bioprinter,Alginate,2,wt%,Cellulose Nanocrystals,4,wt%,,,,,,,NIH 3T3 Fibroblasts,3,Cylindrical,30,Gauge,12,psi,,,,,,,7,,,,,CaCl2,2 wt%,25,2,,,,,,,Constrcust crosslinkd with 2 wt% CaCl2,
10.3390/mi12020195,Other,Custom Bioprinter,Alginate,2,wt%,Cellulose Nanofibrils Oxidized,1,wt%,,,,,,,NIH 3T3 Fibroblasts,3,Cylindrical,30,Gauge,20,psi,,,,,,,7,,,,,CaCl2,2 wt%,25,2,,,,,,,Constrcust crosslinkd with 2 wt% CaCl2,
10.1016/j.ijpharm.2021.120330,Cellink,INKREDIBLE+,Lidocaine,30,wt%,PCL,70,wt%,,,,,,,,,Cylindrical,610,μm,125,kPa,,,110,,40,,1,,,,,,,,,,,,,50000,,"PCL molecular weight of 50,000 g/mol",
10.1016/j.ijpharm.2021.120330,Cellink,INKREDIBLE+,Lidocaine,5,wt%,PCL,95,wt%,,,,,,,,,Cylindrical,610,μm,125,kPa,,,110,,40,,1,,,,,,,,,,,,,50000,,"PCL molecular weight of 50,000 g/mol",
10.1016/j.ijpharm.2021.120330,Cellink,INKREDIBLE+,PCL,100,wt%,,,,,,,,,,,,Cylindrical,610,μm,400,kPa,,,110,,40,,1,,,,,,,,,,,,,50000,,"PCL molecular weight of 50,000 g/mol",
10.1016/j.actbio.2021.01.021,EnvisionTEC,3D Bioplotter,Gelatin Methacrylated,15,wt%,Platelet Lysate,50,vol%,,,,,,,Human Dermal Fibroblasts,1,Cylindrical,200,μm,2.6,bar,,,19,,,,10,,,,,,,,,LAP,0.06wt%,60,,,,,
10.1088/1748-605X/abe55e,Cellink,INKREDIBLE+, Alginate Dialdehyde,30,wt%,Laponite,12,wt%,,,,,,,,,Conical,410,μm,130,kPa,,,25,,,,2,,,,,,,,,,,,,,,,
10.3389/fbioe.2020.00400,EnvisionTEC,3D Bioplotter,Chitosan,2,wt%,Gelatin,4,wt%,,,,,,,,,Cylindrical,330,μm ,2.5,bar,,,20,,4,,10,,,,,Tripolyphosphate,10 w/v%,4,60,,,,,,,Crosslinked with 10 w/v % tripolyphosphate at 4 C for 60 minutes post printing,
10.3389/fbioe.2020.00400,EnvisionTEC,3D Bioplotter,Chitosan,2,wt%,Gelatin,6,wt%,,,,,,,,,Cylindrical,330,μm ,2.5,bar,,,20,,4,,10,,,,,Tripolyphosphate,10 w/v%,4,60,,,,,,,Crosslinked with 10 w/v % tripolyphosphate at 4 C for 60 minutes post printing,
10.1016/j.colsurfb.2018.08.006,Tissform,Tissform III,Alginate,1,wt%,Gelatin,10,wt%,Fibrinogen,1,wt%,Transglutamin,1,wt%,GSC23 Human Glioma Stem Cells,0.1,Cylindrical,260,μm ,,,,,25,,,10,3.5,,,,,CaCl2,3 wt%,,3,,,,,,,,"After crosslinking for the scaffold in 3 w/v% CaCl2 for 3 minutes, the scaffold was immersed in 20 U/mL thrombin for 15 minutes."
10.1002/adhm.201601451,Lulzbot,Lulzbot TAZ4,Gelatin Methacrylated,3,wt%,,,,,,,,,,Human Umbilical Vein Endothelial Cells,4,Cylindrical,27,Gauge,,,,,21,,,,6.667,,,,,,,,,,,30,3.95,,,Bioprinted constructs were crosslinked for 30s at a power of 3.95 W/cm2,
10.1002/adhm.201601451,Lulzbot,Lulzbot TAZ4,Gelatin Methacrylated,4,wt%,,,,,,,,,,Human Umbilical Vein Endothelial Cells,4,Cylindrical,27,Gauge,,,,,21,,,,6.667,,,,,,,,,,,30,3.95,,,Bioprinted constructs were crosslinked for 30s at a power of 3.95 W/cm2,
10.1002/adhm.201601451,Lulzbot,Lulzbot TAZ4,Gelatin Methacrylated,5,wt%,,,,,,,,,,Human Umbilical Vein Endothelial Cells,4,Cylindrical,27,Gauge,,,,,21,,,,6.667,,,,,,,,,,,30,3.95,,,Bioprinted constructs were crosslinked for 30s at a power of 3.95 W/cm2,
10.1016/j.msec.2020.111433,RegenHu,3D Discovery,PCL,100,wt%,,,,,,,,,,,,,,,6,bar,,,140,,,,11.75,,,,,,,,,,,,,50000,,PCL MW = 50 kDa,
10.1016/j.msec.2020.111433,RegenHu,3D Discovery,PCL,90,wt%,Silk Microparticles,10,wt%,,,,,,,,,,,,6,bar,,,140,,,,12.75,,,,,,,,,,,,,50000,,PCL MW = 50 kDa,
10.1016/j.msec.2020.111433,RegenHu,3D Discovery,PCL,80,wt%,Silk Microparticles,20,wt%,,,,,,,,,,,,6,bar,,,140,,,,13.25,,,,,,,,,,,,,50000,,PCL MW = 50 kDa,
10.1016/j.msec.2020.111433,RegenHu,3D Discovery,PCL,70,wt%,Silk Microparticles,30,wt%,,,,,,,,,,,,6,bar,,,140,,,,13.75,,,,,,,,,,,,,50000,,PCL MW = 50 kDa,
10.1016/j.biomaterials.2020.120302,RegenHU,3D Discovery,PCL,100,wt%,,,,,,,,,,,,Conical,410,μm ,9,bar,,,25,,,,,,,,,,,,,,,,,,,"A bioink paste was created by mixing the materials with dichloromethane, 2-BU-1-(4- (diethylamino) anilino)-3-me-pyrido(1,2-a) benzimidazole - 4 - carbonitrile, and dibutyl phthalate in a ratio of 10:2:1 wt%.",
10.1016/j.biomaterials.2020.120302,RegenHU,3D Discovery,PCL,50,wt%,Magnesium Phosphate,50,wt%,,,,,,,,,Conical,410,μm ,9,bar,,,25,,,,,,,,,,,,,,,,,,,"A bioink paste was created by mixing the materials with dichloromethane, 2-BU-1-(4- (diethylamino) anilino)-3-me-pyrido(1,2-a) benzimidazole - 4 - carbonitrile, and dibutyl phthalate in a ratio of 10:2:1 wt%.",
10.1016/j.biomaterials.2020.120302,RegenHU,3D Discovery,PCL,40,wt%,Magnesium Phosphate,60,wt%,,,,,,,,,Conical,410,μm ,9,bar,,,25,,,,,,,,,,,,,,,,,,,"A bioink paste was created by mixing the materials with dichloromethane, 2-BU-1-(4- (diethylamino) anilino)-3-me-pyrido(1,2-a) benzimidazole - 4 - carbonitrile, and dibutyl phthalate in a ratio of 10:2:1 wt%.",
10.1016/j.biomaterials.2020.120302,RegenHU,3D Discovery,PCL,30,wt%,Magnesium Phosphate,70,wt%,,,,,,,,,Conical,410,μm ,9,bar,,,25,,,,,,,,,,,,,,,,,,,"A bioink paste was created by mixing the materials with dichloromethane, 2-BU-1-(4- (diethylamino) anilino)-3-me-pyrido(1,2-a) benzimidazole - 4 - carbonitrile, and dibutyl phthalate in a ratio of 10:2:1 wt%.",
10.1007/s10856-018-6071-3,EnvisionTEC,3D Bioplotter,Polyethylene oxide Terephthalate,55,wt%,Poly(butylene terephthalate),45,wt%,,,,,,,,,Cylindrical,250,μm ,5,bar,,,200,,,,3.26667,,,,,,,,,,,,,,,,
10.1007/s10856-018-6071-3,EnvisionTEC,3D Bioplotter,Polyethylene oxide Terephthalate,55,wt%,Poly(butylene terephthalate),45,wt%,,,,,,,,,Cylindrical,200,μm ,5,bar,,,200,,,,0.9333,,,,,,,,,,,,,,,,Fused Deposition Modeling
10.1089/ten.TEA.2019.0237,EnvisionTEC,3D Bioplotter,PCL,90,wt%,Hydroxyapatatite,10,wt%,,,,,,,,,Cylindrical,700,μm ,3.5,1.5,,,130,110,,,8,,,,,,,,,,,,,14000,,"PCL Mw = 14,000 Da",
10.1089/ten.TEA.2019.0237,EnvisionTEC,3D Bioplotter,PCL,80,wt%,Hydroxyapatatite,20,wt%,,,,,,,,,Cylindrical,700,μm ,4.5,2.5,,,130,120,,,8,,,,,,,,,,,,,14000,,"PCL Mw = 14,000 Da",
10.1089/ten.TEA.2019.0237,EnvisionTEC,3D Bioplotter,PCL,70,wt%,Hydroxyapatatite,30,wt%,,,,,,,,,Cylindrical,700,μm ,4.5,3.5,,,130,120,,,8,,,,,,,,,,,,,14000,,"PCL Mw = 14,000 Da",
10.1039/c9nr05894j,Ultimus V,Fluid Dispenser,Silver Nanoparticles,46,wt%,Silver Microflakes,46,wt%,,,,,,,,,Conical,200,μm ,40,psi,,,25,,,,,,,,,,,,,,,,,,,Silver nanoparticles were dissolved in poly(acrylic acid) and distilled water,
10.21873/invivo.11205,Other,Custom-made Printer,PCL,80,wt%,Beta Tricalcium Phosphate,20,wt%,,,,,,,,,Cylindrical,300,μm ,650,kpa,,,120,,,,,,,,,,,,,,,,,,,,
10.1016/j.ijpharm.2018.11.044,EnvisionTEC,3D Bioplotter,Diclofenac Sodium,20,wt%,Lactose,10,wt%,Polyplasdone,2,wt%,Carbopol,1,wt%,,,Conical,400,μm ,2.58,bar,,,25,,20,,10,,0.1,0.1,,,,,,,,,,,,"Insoluble Fillers of AvicelPH101 and AvicelPH105 were used. They had a concentration of 37.8wt% and 25.2wt% ,respectively. ",
10.1016/j.ijpharm.2018.11.044,EnvisionTEC,3D Bioplotter,Diclofenac Sodium,20,wt%,Lactose,10,wt%,Polyplasdone,2,wt%,Carbopol,3,wt%,,,Conical,600,μm ,2.51,bar,,,25,,20,,10,,0.1,0.1,,,,,,,,,,,,"Insoluble Fillers of AvicelPH101 and AvicelPH105 were used. They had a concentration of 37.8wt% and 25.2wt% ,respectively. ",
10.1016/j.ijpharm.2018.11.044,EnvisionTEC,3D Bioplotter,Diclofenac Sodium,20,wt%,Lactose,10,wt%,Polyplasdone,8,wt%,Carbopol,1,wt%,,,Conical,400,μm ,2.73,bar,,,25,,20,,10,,0.1,0.1,,,,,,,,,,,,"Insoluble Fillers of AvicelPH101 and AvicelPH105 were used. They had a concentration of 34.2wt% and 22.8wt% ,respectively. ",
10.1016/j.ijpharm.2018.11.044,EnvisionTEC,3D Bioplotter,Diclofenac Sodium,20,wt%,Lactose,10,wt%,Polyplasdone,8,wt%,Carbopol,3,wt%,,,Conical,600,μm ,3.69,bar,,,25,,20,,10,,0.1,0.1,,,,,,,,,,,,"Insoluble Fillers of AvicelPH101 and AvicelPH105 were used. They had a concentration of 34.2wt% and 22.8wt% ,respectively. ",
10.1016/j.ijpharm.2018.11.044,EnvisionTEC,3D Bioplotter,Diclofenac Sodium,20,wt%,Lactose,30,wt%,Polyplasdone,2,wt%,Carbopol,1,wt%,,,Conical,600,μm ,0.65,bar,,,25,,20,,10,,0.1,0.1,,,,,,,,,,,,"Insoluble Fillers of AvicelPH101 and AvicelPH105 were used. They had a concentration of 25.8wt% and 17.2wt% ,respectively. ",
10.1016/j.ijpharm.2018.11.044,EnvisionTEC,3D Bioplotter,Diclofenac Sodium,20,wt%,Lactose,30,wt%,Polyplasdone,2,wt%,Carbopol,3,wt%,,,Conical,400,μm ,2.26,bar,,,25,,20,,10,,0.1,0.1,,,,,,,,,,,,"Insoluble Fillers of AvicelPH101 and AvicelPH105 were used. They had a concentration of 25.8wt% and 17.2wt% ,respectively. ",
10.1016/j.ijpharm.2018.11.044,EnvisionTEC,3D Bioplotter,Diclofenac Sodium,20,wt%,Lactose,30,wt%,Polyplasdone,8,wt%,Carbopol,1,wt%,,,Conical,600,μm ,0.97,bar,,,25,,20,,10,,0.1,0.1,,,,,,,,,,,,"Insoluble Fillers of AvicelPH101 and AvicelPH105 were used. They had a concentration of 22.2wt% and 14.8wt% ,respectively. ",
10.1016/j.ijpharm.2018.11.044,EnvisionTEC,3D Bioplotter,Diclofenac Sodium,20,wt%,Lactose,30,wt%,Polyplasdone,8,wt%,Carbopol,3,wt%,,,Conical,400,μm ,3.36,bar,,,25,,20,,10,,0.1,0.1,,,,,,,,,,,,"Insoluble Fillers of AvicelPH101 and AvicelPH105 were used. They had a concentration of 22.2wt% and 14.8wt% ,respectively. ",
10.1016/j.ijpharm.2018.11.044,EnvisionTEC,3D Bioplotter,Diclofenac Sodium,35,wt%,Lactose,20,wt%,Polyplasdone,5,wt%,Carbopol,2,wt%,,,Conical,500,μm ,2.17,bar,,,25,,20,,10,,0.1,0.1,,,,,,,,,,,,"Insoluble Fillers of AvicelPH101 and AvicelPH105 were used. They had a concentration of 21wt% and 14wt% ,respectively. ",
10.1016/j.ijpharm.2018.11.044,EnvisionTEC,3D Bioplotter,Diclofenac Sodium,35,wt%,Lactose,20,wt%,Polyplasdone,5,wt%,Carbopol,2,wt%,,,Conical,500,μm ,2.18,bar,,,25,,20,,10,,0.1,0.1,,,,,,,,,,,,"Insoluble Fillers of AvicelPH101 and AvicelPH105 were used. They had a concentration of 21wt% and 14wt% ,respectively. ",
10.1016/j.ijpharm.2018.11.044,EnvisionTEC,3D Bioplotter,Diclofenac Sodium,35,wt%,Lactose,20,wt%,Polyplasdone,5,wt%,Carbopol,2,wt%,,,Conical,500,μm ,2.11,bar,,,25,,20,,10,,0.1,0.1,,,,,,,,,,,,"Insoluble Fillers of AvicelPH101 and AvicelPH105 were used. They had a concentration of 21wt% and 14wt% ,respectively. ",
10.1016/j.ijpharm.2018.11.044,EnvisionTEC,3D Bioplotter,Diclofenac Sodium,50,wt%,Lactose,10,wt%,Polyplasdone,2,wt%,Carbopol,1,wt%,,,Conical,600,μm ,1.54,bar,,,25,,20,,10,,0.1,0.1,,,,,,,,,,,,"Insoluble Fillers of AvicelPH101 and AvicelPH105 were used. They had a concentration of 19.8wt% and 13.2wt% ,respectively. ",
10.1016/j.ijpharm.2018.11.044,EnvisionTEC,3D Bioplotter,Diclofenac Sodium,50,wt%,Lactose,10,wt%,Polyplasdone,2,wt%,Carbopol,3,wt%,,,Conical,400,μm ,2.37,bar,,,25,,20,,10,,0.1,0.1,,,,,,,,,,,,"Insoluble Fillers of AvicelPH101 and AvicelPH105 were used. They had a concentration of 19.8wt% and 13.2wt% ,respectively. ",
10.1016/j.ijpharm.2018.11.044,EnvisionTEC,3D Bioplotter,Diclofenac Sodium,50,wt%,Lactose,10,wt%,Polyplasdone,8,wt%,Carbopol,1,wt%,,,Conical,600,μm ,1.15,bar,,,25,,20,,10,,0.1,0.1,,,,,,,,,,,,"Insoluble Fillers of AvicelPH101 and AvicelPH105 were used. They had a concentration of 16.2wt% and 10.8wt% ,respectively. ",
10.1016/j.ijpharm.2018.11.044,EnvisionTEC,3D Bioplotter,Diclofenac Sodium,50,wt%,Lactose,10,wt%,Polyplasdone,8,wt%,Carbopol,3,wt%,,,Conical,400,μm ,2.83,bar,,,25,,20,,10,,0.1,0.1,,,,,,,,,,,,"Insoluble Fillers of AvicelPH101 and AvicelPH105 were used. They had a concentration of 16.2wt% and 10.8wt% ,respectively. ",
10.1016/j.ijpharm.2018.11.044,EnvisionTEC,3D Bioplotter,Diclofenac Sodium,50,wt%,Lactose,30,wt%,Polyplasdone,2,wt%,Carbopol,1,wt%,,,Conical,400,μm ,0.57,bar,,,25,,20,,10,,0.1,0.1,,,,,,,,,,,,"Insoluble Fillers of AvicelPH101 and AvicelPH105 were used. They had a concentration of 7.8wt% and 5.2wt% ,respectively. ",
10.1016/j.ijpharm.2018.11.044,EnvisionTEC,3D Bioplotter,Diclofenac Sodium,50,wt%,Lactose,30,wt%,Polyplasdone,2,wt%,Carbopol,3,wt%,,,Conical,600,μm ,0.86,bar,,,25,,20,,10,,0.1,0.1,,,,,,,,,,,,"Insoluble Fillers of AvicelPH101 and AvicelPH105 were used. They had a concentration of 7.8wt% and 5.2wt% ,respectively. ",
10.1016/j.ijpharm.2018.11.044,EnvisionTEC,3D Bioplotter,Diclofenac Sodium,50,wt%,Lactose,30,wt%,Polyplasdone,8,wt%,Carbopol,1,wt%,,,Conical,400,μm ,0.7,bar,,,25,,20,,10,,0.1,0.1,,,,,,,,,,,,"Insoluble Fillers of AvicelPH101 and AvicelPH105 were used. They had a concentration of 4.2wt% and 2.8wt% ,respectively. ",
10.1016/j.ijpharm.2018.11.044,EnvisionTEC,3D Bioplotter,Diclofenac Sodium,50,wt%,Lactose,30,wt%,Polyplasdone,8,wt%,Carbopol,3,wt%,,,Conical,600,μm ,1.05,bar,,,25,,20,,10,,0.1,0.1,,,,,,,,,,,,"Insoluble Fillers of AvicelPH101 and AvicelPH105 were used. They had a concentration of 4.2wt% and 2.8wt% ,respectively. ",
10.1016/j.ejps.2020.105266,EnvisionTEC,3D Bioplotter,Levetiracetam,23.4,wt%,Polyvinyl acetate / Polyvinyl Pyrrolidone,25.9,wt%,Silicon dioxide,10,wt%,Hydroxypropyl Methylcellulose,5,wt%,,,Conical,,,1.8,bar,,,27,,27,,25,,,,,,,,,,,,,,,,
10.1016/j.ejps.2020.105266,EnvisionTEC,3D Bioplotter,Levetiracetam,23.4,wt%,Polyvinyl acetate / Polyvinyl Pyrrolidone,20.9,wt%,Silicon dioxide,10,wt%,Hydroxypropyl Methylcellulose,10,wt%,,,Conical,,,2.2,bar,,,27,,27,,25,,,,,,,,,,,,,,,,
10.1016/j.ejps.2020.105266,EnvisionTEC,3D Bioplotter,Levetiracetam,23.4,wt%,Polyvinyl acetate / Polyvinyl Pyrrolidone,15.9,wt%,Silicon dioxide,10,wt%,Hydroxypropyl Methylcellulose,15,wt%,,,Conical,,,2.8,bar,,,27,,27,,25,,,,,,,,,,,,,,,,
10.1039/c8nr06369a,Other,Extrusion printer,Graphene Oxide,1,mg/ml,Silver Nanowire,1,mg/ml,,,,,,,,,Cylindrical,400,μm ,2,bar,0.6,bar,25,,,,10,4,,,,,,,,,,,,,,,
10.1039/c8nr06369a,Other,Extrusion printer,Mxene,1,mg/ml,Silver Nanowire,1,mg/ml,,,,,,,,,Cylindrical,400,μm ,2,bar,0.6,bar,25,,,,10,4,,,,,,,,,,,,,,,
10.1021/acsami.9b07433,nScrypt,nScrypt-3D-450,PDMS,100,wt%,,,,,,,,,,,,Cylindrical,150,μm ,20,psi,,,25,,,,1,,,,,,,80,40,,,,,,,Printed into 6 wt% fumed silica bath. PDMS: crosslinker ratio of 5:1. Construct was heated at 80C for 40 mins for crosslinkig,
10.1021/acsami.9b07433,nScrypt,nScrypt-3D-450,PDMS,100,wt%,,,,,,,,,,,,Cylindrical,250,μm ,25,psi,,,25,,,,3,,,,,,,80,40,,,,,,,Printed into 6 wt% fumed silica bath. PDMS: crosslinker ratio of 5:1. Construct was heated at 80C for 40 mins for crosslinkig,
10.1021/acsami.9b07433,nScrypt,nScrypt-3D-450,SU-8 2050,100,wt%,,,,,,,,,,,,Cylindrical,200,μm ,30,psi,,,25,,,,0.5,,,,,,,,,,,900,,,,Printed into 6 wt% fumed silica bath. SU-8 was crosslinked with UV light for 15 mins,
10.1016/j.ijpharm.2018.01.024,RegenHU,3D Printer,Paracetamol,48.48,wt%,Polyvinyl Pyrrolidine ,6.82,wt%,Croscarmellose sodium,5.3,,,,,,,Conical,400,μm ,1.8,bar,,,23,,,,6,,,,,,,,,,,,,,,,
10.1631/jzus.B1900190,Other,DLP and Extrusion Printing Integrated Bioprinter,Gelatin,100,mg/ml,Alginate,20,mg/ml,,,,,,,Human Corneal Epithelial Cells,2,Cylindrical,250,μm ,0.8,bar,0.5,bar,25,,,,,,,,,,,,,,,,,,,Crosslinked with CaCl2,
10.1016/j.ijpharm.2017.11.016,Allevi,BioBots 1,Silopren UV LSR 2030 PDMS,99.5,wt%,Prednisolone,0.5,wt%,,,,,,,,,Cylindrical,514,μm ,414,kpa,,,25,,,,1,,,,,,,,,,,,,,,Silopren UV LSR 2030 is UV-curable PDMS,
10.1016/j.ijpharm.2017.11.016,Allevi,BioBots 1,Silopren UV LSR 2030 PDMS,99,wt%,Prednisolone,1,wt%,,,,,,,,,Cylindrical,514,μm ,414,kpa,,,25,,,,1,,,,,,,,,,,,,,,Silopren UV LSR 2030 is UV-curable PDMS,
10.1016/j.ijpharm.2017.11.016,Allevi,BioBots 1,Silopren UV LSR 2030 PDMS,98.5,wt%,Prednisolone,1.5,wt%,,,,,,,,,Cylindrical,514,μm ,414,kpa,,,25,,,,1,,,,,,,,,,,,,,,Silopren UV LSR 2030 is UV-curable PDMS,
10.1016/j.ejps.2020.105291,XYZ Printing,3C10A,Chocolate,50,wt%,Corn syrup,50,wt%,,,,,,,,,Cylindrical,2000,μm ,204.8,kPa,,,45,,,,5,,,,,,,,,,,,,,,,
10.1016/j.ejps.2020.105291,XYZ Printing,3C10A,Chocolate,48.85,wt%,Corn syrup,48.85,wt%,Paracetamol,2.3,wt%,,,,,,Cylindrical,2000,μm ,204.8,kPa,,,45,,,,5,,,,,,,,,,,,,,,,
10.1016/j.ejps.2020.105291,XYZ Printing,3C10A,Chocolate,49.02,wt%,Corn syrup,49.02,wt%,Ibuprofen,1.96,wt%,,,,,,Cylindrical,2000,μm ,204.8,kPa,,,45,,,,5,,,,,,,,,,,,,,,,
10.1208/s12249-018-1107-z,RegenHU,,Paracetamol,58.94,wt%,Polyvinyl Pyrrolidone,7.27,wt%,Starch,6.06,wt%,Croscarmellose Sodium,0.45,wt%,,,Conical,600,um,1.8,bar,,,25,,,,6,,,,,,,,,,,,,,,The bioink paste was prepared in water,
10.1016/j.ijpharm.2020.119405,ROKIT InVivo,,Polyethylene oxide,82.3,wt%,Pluronic F68,8.2,wt%,Citric acid,1.3,wt%,Aripiprazole ,8.2,wt%,,,Cylindrical,400,um,350,kPa,,,140,,,,5,,,,,,,,,,,,,,,The paper also discussed other ink formulations that printed successfully,
10.1016/j.jfma.2020.10.022,Cellink ,INKREDIBLE,Hydroxyapatite,90,wt%,PLGA,10,wt%,,,,,,,,,,,,250,kPa,240,kPa,25,,,,1,,,,,,,,,,,,,,,"Bioink was a slurry ""Hyperelastic Bone"" purchased from Allevi Inc.",
10.1016/j.medengphy.2019.04.009,RegenHU,3D Discovery,PCL,70,wt%,Bioactive glass,30,wt%,,,,,,,,,Cylindrical,330,um,3,bar,,,105,,,,2,,,,,,,,,,,,,,,PCL MW = 80 kDa. The bioacive glass (BGMIX-Mg) was mixed with PCL in solvents and pelletized prior to print,
10.1021/acsnano.9b07325,Fisnar,F4200n,Mxene,100,wt%,,,,,,,,,,,,Cylindrical,230,um,4,psi,,,25,,,,3,,,,,,,,,,,,,,,Bioink was Ti3C2Tx. Needle size was varied between 230 - 600 um for different filament diameters,
10.1021/acsnano.9b07325,Fisnar,F4200n,Mxene,100,wt%,,,,,,,,,,,,Cylindrical,600,um,4,psi,,,25,,,,3,,,,,,,,,,,,,,,Bioink was Ti3C2Tx. Needle size was varied between 230 - 600 um for different filament diameters,
10.1021/acsami.7b07717,3-D inks,Robocad 3.0,Graphene oxide ,17.25,mg/mL,,,,,,,,,,,,Cylindrical,510,um,,,,,23,,,,12,6,,,,,,,,,,,,,,,
10.1002/adma.201705651,Custom,,Graphene oxide ,100,mg/mL,,,,,,,,,,,,Cylindrical,203.2,um,,,,,25,,,,1,,,,,,,,,,,,,,,The solvent used was DI water and the constructs were freeze dried,
10.1016/j.msec.2020.111299,Allevi,Allevi 2,Alginate,15,wt%,Hydroxyapatite,12,wt%,,,,,,,,,Conical,,,10,bar,,,25,,,,9,,,,,,,,,,,,,,,Microneedles were 3D printed and crosslinked with CaCl2,
10.1016/j.msec.2020.111299,Allevi,Allevi 2,Alginate,15,wt%,Hydroxyapatite,8,wt%,,,,,,,,,Conical,,,10,bar,,,25,,,,9,,,,,,,,,,,,,,,Microneedles were 3D printed and crosslinked with CaCl2,
10.1016/j.msec.2020.111299,Allevi,Allevi 2,Alginate,15,wt%,Hydroxyapatite,4,wt%,,,,,,,,,Conical,,,10,bar,,,25,,,,9,,,,,,,,,,,,,,,Microneedles were 3D printed and crosslinked with CaCl2,
10.1016/j.msec.2020.111299,Allevi,Allevi 2,Alginate,15,wt%,,,,,,,,,,,,Conical,,,10,bar,,,25,,,,9,,,,,,,,,,,,,,,Microneedles were 3D printed and crosslinked with CaCl2,
10.1002/jbm.b.34628,Cellink,,Alginate,3.25,wt%,Gelatin,4,wt%,Collagen,5,mg/mL,,,,Human corneal keratocytes,3,Conical,22,Gauge,18,kPa,14,kPa,24,23,,,,,,,,CaCl2,0.1 mM,25,3,,,,,,,,
10.3390/pharmaceutics12080692,ROKIT InVivo,,Polyethylene oxide,100,wt%,,,,,,,,,,,,Cylindrical,400,um,500,kPa,450,kPa,100,,35,,4,,,,,,,,,,,,,,,PEO Mol Wt = 100 kDa,
10.3390/pharmaceutics12080692,ROKIT InVivo,,Polyethylene oxide,90,wt%,Poly(vinylpyrrolidone-co-vinyl acetate),10,wt%,,,,,,,,,Cylindrical,400,um,500,kPa,450,kPa,130,125,35,,4,,,,,,,,,,,,,,,PEO Mol Wt = 100 kDa,
10.3390/pharmaceutics12080692,ROKIT InVivo,,Polyethylene oxide,80,wt%,Poly(vinylpyrrolidone-co-vinyl acetate),20,wt%,,,,,,,,,Cylindrical,400,um,500,kPa,450,kPa,140,135,35,,4,,,,,,,,,,,,,,,PEO Mol Wt = 100 kDa,
10.3390/pharmaceutics12080692,ROKIT InVivo,,Polyethylene oxide,70,wt%,Poly(vinylpyrrolidone-co-vinyl acetate),30,wt%,,,,,,,,,Cylindrical,400,um,500,kPa,450,kPa,150,145,35,,4,,,,,,,,,,,,,,,PEO Mol Wt = 100 kDa,
10.3390/pharmaceutics12080692,ROKIT InVivo,,Polyethylene oxide,75,wt%,Poly(vinylpyrrolidone-co-vinyl acetate),20,wt%,Olanzapine,5,wt%,,,,,,Cylindrical,400,um,500,kPa,450,kPa,160,,35,,4,,,,,,,,,,,,,,,,
10.3390/pharmaceutics12080692,ROKIT InVivo,,Polyethylene oxide,70,wt%,Poly(vinylpyrrolidone-co-vinyl acetate),20,wt%,Olanzapine,5,wt%,Pluronic F127,5,wt%,,,Cylindrical,400,um,500,kPa,450,kPa,160,,35,,4,,,,,,,,,,,,,,,,
10.3390/pharmaceutics12080692,ROKIT InVivo,,Polyethylene oxide,70,wt%,Poly(vinylpyrrolidone-co-vinyl acetate),20,wt%,Olanzapine,5,wt%,Poloxamer 188,5,wt%,,,Cylindrical,400,um,500,kPa,450,kPa,160,,35,,4,,,,,,,,,,,,,,,,
10.1088/1758-5090/aa71c8,Custom,Integrated Composite tissue/organ Building System (ICBS),PCL,100,wt%,,,,,,,,,,,,Cylindrical,250,um,700,kPa,,,80,,,,,,,,,,,,,,,,,90000,70000,PCL Mol Wt = 70 - 90 kDa,
10.1016/j.ijpharm.2019.04.018,BioBots,BioBots 1,Polyvinyl Alcohol,15,wt%,,,,,,,,,,,,Cylindrical,21,Gauge,15,psi,,,25,,,,8,,,,,,,,,,,,,,,"PVA Mol Wt = 27,000. PVA was dissolved in a solvent mixture of ethanol:water at 1:1 w/w",
10.1016/j.ijpharm.2019.04.018,BioBots,BioBots 1,Polyvinyl Alcohol,17.5,wt%,,,,,,,,,,,,Cylindrical,21,Gauge,15,psi,,,25,,,,8,,,,,,,,,,,,,,,"PVA Mol Wt = 27,000. PVA was dissolved in a solvent mixture of ethanol:water at 1:1 w/w",
10.1016/j.ijpharm.2019.04.018,BioBots,BioBots 1,Polyvinyl Alcohol,18,wt%,,,,,,,,,,,,Cylindrical,21,Gauge,15,psi,,,25,,,,8,,,,,,,,,,,,,,,"PVA Mol Wt = 27,000. PVA was dissolved in a solvent mixture of ethanol:water at 1:1 w/w",
10.1016/j.ijpharm.2019.04.018,BioBots,BioBots 1,Polyvinyl Alcohol,19,wt%,,,,,,,,,,,,Cylindrical,21,Gauge,15,psi,,,25,,,,8,,,,,,,,,,,,,,,"PVA Mol Wt = 27,000. PVA was dissolved in a solvent mixture of ethanol:water at 1:1 w/w",
10.1016/j.ijpharm.2019.04.018,BioBots,BioBots 1,Hydroxypropyl Cellulose ,12,wt%,,,,,,,,,,,,Cylindrical,21,Gauge,10,psi,,,25,,,,8,,,,,,,,,,,,,,,HPC was dissolved in a solvent mixture of ethanol:water at 1:1 w/w. 18 and 20 wt% HPC bioink was printable but too viscous,
10.1016/j.ijpharm.2019.04.018,BioBots,BioBots 1,Hydroxypropyl Cellulose ,14,wt%,,,,,,,,,,,,Cylindrical,21,Gauge,10,psi,,,25,,,,8,,,,,,,,,,,,,,,HPC was dissolved in a solvent mixture of ethanol:water at 1:1 w/w. 18 and 20 wt% HPC bioink was printable but too viscous,
10.1016/j.ijpharm.2019.04.018,BioBots,BioBots 1,Hydroxypropyl Cellulose ,16,wt%,Warfarin sodium,1.3,wt%,,,,,,,,,Cylindrical,21,Gauge,10.4,psi,,,25,,,,8,,,,,,,,,,,,,,,HPC was dissolved in a solvent mixture of ethanol:water at 1:1 w/w. 18 and 20 wt% HPC bioink was printable but too viscous,
